Repository: ChahGhim/SLS_PA2200_Degradation

# SLS_PA2200_Degradation
Raw and processed data accompanying the article "INDIVIDUAL AND COMBINED EFFECTS OF ENVIRONMENTAL AGING FACTORS ON THE MECHANICAL PROPERTIES OF SLS-FABRICATED PA12 PARTS" Chahine Ghimouz, Jean-Pierre Kenné, Lucas A. Hof.

Mechanical engineering department, École de technologie supérieure, 1100, rue Notre-Dame Ouest, Montreal, Québec, H3C1K3, Canada Systems Engineering Department, École de technologie supérieure, 1100, rue Notre-Dame Ouest, Montreal, Québec, H3C1K3 Canada

Data list:

File: Tensile_tests/Benchmark/PA12_XY_1 05-16-22 10 23 23 AM/DAQ- Time, … - (Timed).txt
File Path: C:\MTS TestSuite\Data Files\Chahine\DOE\PA12_XY_1 05-16-22 10 23 23 AM\DAQ- Time, … - (Timed).txt   
Test: MTS EM Tension (Extensometer)_Grand_Chahine 1
Test Run: PA12_XY_1
Date: 5/16/2022 10:22:48 AM


Time 	Load 	Crosshead 	Extensometer 	Strain 	Stress 
sec	N	mm	mm	mm/mm	N/mm²
0.209999844431877	74.0411911010742	0.100387704151217	0.0329268295899965	0.000658536562696099	1.75116525
0.309999853372574	133.037048339844	0.184390286449343	0.0695121925673448	0.0013170731253922	3.14648975
0.409999847412109	194.649826049805	0.267931318376213	0.0987804887699895	0.00190243893302977	4.6037075
0.509999871253967	253.852233886719	0.351241586031392	0.124390237033367	0.00241463421843946	6.0039175
0.60999983549118	310.397094726563	0.434551824582741	0.160975614562631	0.00321951229125261	7.341273
0.709999859333038	368.106842041016	0.518092885613441	0.201219518203288	0.00387804862111807	8.706179
0.809999823570251	427.192352294922	0.601633917540312	0.226829273742624	0.00446341466158628	10.103624
0.909999847412109	479.525695800781	0.68494415609166	0.256097555393353	0.00512195099145174	11.341372
1.00999987125397	534.333862304688	0.768485188018531	0.292682932922617	0.0057804873213172	12.637653
1.10999989509583	588.811706542969	0.851564691402018	0.332926836563274	0.00651219487190247	13.926121
1.20999979972839	642.109680175781	0.935105723328888	0.362195132765919	0.00717073166742921	15.186683
1.30999982357025	695.747253417969	1.01841590367258	0.395121955079958	0.00782926846295595	16.455278
1.40999984741211	744.991455078125	1.10195693559945	0.431707303505391	0.00856097601354122	17.619964
1.50999987125397	798.912231445313	1.18549796752632	0.468292681034654	0.00929268263280392	18.895256
1.60999989509583	848.148864746094	1.26903899945319	0.493902422022074	0.00980487838387489	20.059764
1.70999979972839	893.732788085938	1.3523492962122	0.526829273439944	0.0104634147137403	21.13788
1.80999982357025	948.205261230469	1.43565959297121	0.559756124857813	0.0111951222643256	22.42622
1.90999984741211	993.863647460938	1.51920062489808	0.592682918068022	0.0117804873734713	23.506098
2.00999975204468	1040.68103027344	1.60251080524176	0.625609769485891	0.0124390246346593	24.613386
2.10999989509583	1088.93640136719	1.68582110200077	0.658536562696099	0.0130975609645247	25.754684
2.20999979972839	1134.14624023438	1.76913139875978	0.695121940225363	0.01382926851511	26.823954
2.30999994277954	1180.33850097656	1.85244157910347	0.724390265531838	0.0144146336242557	27.916456
2.40999984741211	1226.216796875	1.93552114069462	0.757317058742046	0.0150731708854437	29.001534
2.50999975204468	1271.734375	2.01883143745363	0.786585384048522	0.0156585369259119	30.078082
2.60999989509583	1313.03259277344	2.10191076621413	0.81951217725873	0.0163170732557774	31.054836
2.70999979972839	1359.1826171875	2.18499032780528	0.848780502565205	0.0169756095856428	32.14634
2.80999994277954	1399.39147949219	2.26830062456429	0.881707295775414	0.017560975626111	33.09733
2.90999984741211	1438.50573730469	2.35137995332479	0.910975621081889	0.0181463416665792	34.022428
3.00999975204468	1477.56591796875	2.43445951491594	0.943902414292097	0.0188780482858419	34.946252
3.10999989509583	1518.37670898438	2.51776981167495	0.976829323917627	0.0195365864783525	35.911476
3.20999979972839	1558.248046875	2.6006184052676	1.00975611712784	0.0201219506561756	36.854484
3.30999994277954	1594.43432617188	2.68392870202661	1.0463414946571	0.0208536572754383	37.710332
3.40999984741211	1631.16320800781	2.76723899878562	1.08292687218636	0.0215853657573462	38.579016
3.50999975204468	1668.10681152344	2.85031856037676	1.12317071761936	0.0223902445286512	39.452776
3.60999989509583	1701.0439453125	2.93362862430513	1.16341467946768	0.0231951214373112	40.23178
3.70999979972839	1737.60180664063	3.01693892106414	1.20731710921973	0.0240731704980135	41.09642
3.80999994277954	1768.53198242188	3.10024921782315	1.24390248674899	0.0248048789799213	41.827956
3.90999984741211	1797.72082519531	3.18379024975002	1.28048774786294	0.025536585599184	42.518308
4.00999975204468	1826.01220703125	3.26710054650903	1.32073170971125	0.0262682922184467	43.187432
4.10999965667725	1851.72644042969	3.35041084326804	1.35731708724052	0.0270731709897518	43.795608
4.21000003814697	1877.09423828125	3.43395187519491	1.39756093267351	0.0278780497610569	44.395588
4.30999994277954	1899.67333984375	3.51726217195392	1.43048784229904	0.0286097563803196	44.929612
4.40999984741211	1921.80859375	3.60057223588228	1.47073168773204	0.0293414648622274	45.453136
4.50999975204468	1941.96203613281	3.68411326780915	1.51097564958036	0.0301463417708874	45.929788
4.60999965667725	1959.45593261719	3.76765429973602	1.55487807933241	0.0310243889689446	46.34354
4.71000003814697	1977.03479003906	3.85096459649503	1.6024389769882	0.0319756120443344	46.759304
4.80999994277954	1993.11364746094	3.93427489325404	1.65365857537836	0.032926831394434	47.139588
4.90999984741211	2008.66064453125	4.01781592518091	1.70121947303414	0.0338780470192432	47.507292
5.00999975204468	2020.427734375	4.10089548677206	1.74878048710525	0.0349024385213852	47.7856
5.10999965667725	2031.73327636719	4.18420555070043	1.79634150117636	0.0358536578714848	48.052992
5.21000003814697	2043.25708007813	4.2677465826273	1.8475609831512	0.0367317050695419	48.325544
5.30999994277954	2054.7626953125	4.35059517621994	1.8951219972223	0.0378292687237263	48.597664
5.40999984741211	2059.66528320313	4.43390570580959	1.94634147919714	0.0387804880738258	48.713616
5.50999975204468	2066.74682617188	4.51698526740074	1.99756096117198	0.0398780480027199	48.881104
5.60999965667725	2071.8564453125	4.60006482899189	2.04878044314682	0.0408292710781097	49.001952
5.71000003814697	2078.85107421875	4.68314392492175	2.10365862585604	0.0419268310070038	49.167384
5.80999994277954	2084.03735351563	4.7664544545114	2.15487810783088	0.0429512187838554	49.290044
5.90999984741211	2091.611328125	4.84930304810405	2.20975605770946	0.0440487824380398	49.46918
6.00999975204468	2095.7216796875	4.9323826096952	2.2609755396843	0.0451463423669338	49.566396
6.10999965667725	2103.89306640625	5.01569267362356	2.31951219029725	0.0463170744478703	49.759656
6.21000003814697	2106.5078125	5.09877223521471	2.37439014017582	0.0473414659500122	49.8215
6.30999994277954	2110.09350585938	5.18185179680586	2.43292679078877	0.0485853664577007	49.906304
6.40999984741211	2112.39599609375	5.26539282873273	2.48780497349799	0.0496097579598427	49.960764
6.50999975204468	2117.83251953125	5.34824142232537	2.55000009201467	0.0507804900407791	50.089344
6.60999965667725	2119.3115234375	5.43155195191503	2.60487804189324	0.0519512183964252	50.124324
6.71000003814697	2122.26049804688	5.51486201584339	2.66707316040993	0.0532682947814465	50.194072
6.80999994277954	2123.84765625	5.59817207977176	2.7219511102885	0.0543658509850502	50.231608
6.90999984741211	2128.12915039063	5.68148260936141	2.78414622880518	0.0555365867912769	50.332872
7.00999975204468	2132.63891601563	5.76479267328978	2.8390244115144	0.0566341429948807	50.439532
7.10999965667725	2136.88452148438	5.84787223488092	2.89390236139297	0.0578048788011074	50.539948
7.21000003814697	2138.7509765625	5.93141326680779	2.94878054410219	0.0589024350047112	50.584092
7.30999994277954	2139.6220703125	6.01472333073616	3.00365849398077	0.0600000023841858	50.604692
7.40999984741211	2144.5517578125	6.09803386032581	3.06585361249745	0.0611707344651222	50.721284
7.50999975204468	2147.87524414063	6.18134392425418	3.11707309447229	0.0622682943940163	50.799892
7.60999965667725	2148.36889648438	6.26465445384383	3.17195127718151	0.0633658543229103	50.811564
7.71000003814697	2151.33032226563	6.3479645177722	3.23414639569819	0.0645365864038467	50.881608
7.80999994277954	2152.93286132813	6.43150554969907	3.29268304631114	0.0657804906368256	50.919508
7.90999984741211	2153.25341796875	6.51481561362743	3.35121946409345	0.066951222717762	50.927092
8.01000022888184	2153.9453125	6.59789517521858	3.4097561147064	0.0680487751960754	50.943456
8.10999965667725	2155.07666015625	6.68143620714545	3.46829276531935	0.0692195147275925	50.970212
8.21000003814697	2157.390625	6.7645157687366	3.52317071519792	0.0703902468085289	51.02494
8.30999946594238	2157.02270507813	6.84759533032775	3.5853658337146	0.0715609788894653	51.01624
8.40999984741211	2161.27783203125	6.93090539425612	3.65121942013502	0.0728780478239059	51.11688
8.51000022888184	2164.32690429688	7.01421592384577	3.70609760284424	0.0740487799048424	51.188992
8.60999965667725	2162.88354492188	7.09729548543692	3.76097555272281	0.0750731751322746	51.154856
8.71000003814697	2161.70263671875	7.18060554936528	3.81219503469765	0.0761707276105881	51.126924
8.80999946594238	2165.29760742188	7.26391561329365	3.87439015321434	0.0773414671421051	51.211952
8.90999984741211	2168.23486328125	7.3469951748848	3.93292680382729	0.0785121992230415	51.28142
9.01000022888184	2167.51879882813	7.43030570447445	3.99146322160959	0.0796829238533974	51.264484
9.10999965667725	2168.52783203125	7.51361576840281	4.04634140431881	0.0808536559343338	51.288348
9.21000003814697	2167.51440429688	7.59692583233118	4.11219522356987	0.082170732319355	51.26438
9.30999946594238	2168.357421875	7.68023636192083	4.17804857715964	0.0834878087043762	51.28432
9.40999984741211	2167.81909179688	7.7635464258492	4.23658546060324	0.0845853686332703	51.271588
9.51000022888184	2171.52587890625	7.84685648977757	4.29512187838554	0.0858292728662491	51.359256
9.60999965667725	2170.05297851563	7.93039798736572	4.35731699690223	0.0870731770992279	51.32442
9.71000003814697	2172.8017578125	8.01370851695538	4.42682905122638	0.0883170813322067	51.389432
9.80999946594238	2172.43310546875	8.09701811522245	4.48536593466997	0.089560978114605	51.380712
9.90999984741211	2172.35327148438	8.18055961281061	4.54756105318666	0.0908780470490456	51.378824
10.0100002288818	2174.38818359375	8.26410017907619	4.60243923589587	0.0919756144285202	51.426952
10.1099996566772	2177.08520507813	8.34741070866585	4.66463435441256	0.0932195112109184	51.49074
10.210000038147	2173.13037109375	8.43095127493143	4.72682947292924	0.0943902432918549	51.397204
10.3099994659424	2173.7431640625	8.51426180452108	4.79268282651901	0.0957073196768761	51.4117
10.4099998474121	2174.07885742188	8.59780330210924	4.8548779450357	0.0969512164592743	51.41964
10.5100002288818	2174.48486328125	8.68111290037632	4.91707306355238	0.0981951206922531	51.42924
10.6099996566772	2171.57299804688	8.76442342996597	4.97560994699597	0.0994390249252319	51.360372
10.710000038147	2173.75244140625	8.84773395955563	5.0304876640439	0.100536584854126	51.411916
10.8099994659424	2173.31884765625	8.93104448914528	5.09634148329496	0.101780489087105	51.401664
10.9099998474121	2174.517578125	9.01412311941385	5.15853660181165	0.103097558021545	51.430016
11.0100002288818	2171.86669921875	9.09743364900351	5.22073172032833	0.104268297553062	51.367316
11.1099996566772	2175.47583007813	9.18097514659166	5.28658553957939	0.105512201786041	51.45268
11.210000038147	2174.75561523438	9.26428474485874	5.3451219573617	0.106829263269901	51.435644
11.3099994659424	2174.20434570313	9.34759527444839	5.41463401168585	0.108146339654922	51.422604
11.4099998474121	2175.19262695313	9.43113677203655	5.47682913020253	0.109463416039944	51.44598
11.5100002288818	2173.3583984375	9.51421540230513	5.53902424871922	0.11063414812088	51.4026
11.6099996566772	2173.38916015625	9.59752593189478	5.59756113216281	0.111951224505901	51.403324
11.710000038147	2173.11401367188	9.68106742948294	5.66341448575258	0.113121949136257	51.39682
11.8099994659424	2171.4931640625	9.76414699107409	5.72926830500364	0.114365853369236	51.358484
11.9099998474121	2172.34741210938	9.84745658934116	5.79146342352033	0.115682929754257	51.378688
12.0100002288818	2170.07299804688	9.93099808692932	5.84999984130263	0.116926833987236	51.324896
12.1099996566772	2169.63598632813	10.0143076851964	5.91585366055369	0.118170738220215	51.31456
12.210000038147	2165.23901367188	10.0976182147861	5.98170747980475	0.119487799704075	51.210564
12.3099994659424	2170.02075195313	10.1811597123742	6.04756083339453	0.120804876089096	51.32366
12.4099998474121	2168.03564453125	10.2644693106413	6.10975595191121	0.122048780322075	51.276708
12.5100002288818	2165.53686523438	10.3480108082294	6.17195107042789	0.123292684555054	51.217608
12.6099996566772	2165.93603515625	10.431551374495	6.24146359041333	0.124682925641537	51.227052
12.710000038147	2166.12426757813	10.5148619040847	6.31097564473748	0.126000002026558	51.231504
12.8099994659424	2163.10278320313	10.5981724336743	6.37682946398854	0.12739023566246	51.16004
12.9099998474121	2163.66845703125	10.6817129999399	6.44268281757832	0.128707319498062	51.17342
13.0100002288818	2159.97290039063	10.7650235295296	6.50853663682938	0.130024388432503	51.086016
13.1099996566772	2158.50952148438	10.8483340591192	6.57804869115353	0.131414636969566	51.051404
13.210000038147	2160.5048828125	10.9318746253848	6.64756121113896	0.132804870605469	51.098596
13.3099994659424	2159.92065429688	11.0151851549745	6.71341456472874	0.134121954441071	51.08478
13.4099998474121	2158.38916015625	11.0984956845641	6.78292661905289	0.135512188076973	51.048556
13.5100002288818	2158.75219726563	11.1820362508297	6.85609737411141	0.136902436614037	51.057144
13.6099996566772	2158.97143554688	11.2651158124208	6.9182924926281	0.1382926851511	51.062328
13.710000038147	2158.6767578125	11.348657310009	6.98414631187916	0.139609754085541	51.05536
13.8099994659424	2156.26708984375	11.4317359402776	7.05365836620331	0.140926823019981	50.998368
13.9099998474121	2156.6962890625	11.5150464698672	7.12682912126184	0.142390251159668	51.00852
14.0100002288818	2153.07250976563	11.5983569994569	7.1926829405129	0.143707320094109	50.922812
14.1099996566772	2149.45043945313	11.6816675290465	7.25853675976396	0.145024389028549	50.837144
14.210000038147	2147.70922851563	11.7647461593151	7.32804881408811	0.146414637565613	50.795964
14.3099994659424	2146.03857421875	11.8480566889048	7.39756086841226	0.147731706500053	50.756452
14.4099998474121	2146.46801757813	11.9313672184944	7.45975598692894	0.149048775434494	50.766608
14.5100002288818	2146.57592773438	12.0146777480841	7.52926850691438	0.150439023971558	50.76916
14.6099996566772	2141.37280273438	12.0982183143497	7.59512186050415	0.151829272508621	50.6461
14.710000038147	2144.58374023438	12.1815288439393	7.66463438048959	0.153146341443062	50.722044
14.8099994659424	2142.38134765625	12.264839373529	7.73048773407936	0.154463410377502	50.669952
14.9099998474121	2140.97265625	12.3483799397945	7.80365848913789	0.155926823616028	50.636636
15.0100002288818	2139.60815429688	12.4319214373827	7.87682924419641	0.157390236854553	50.604364
15.1099996566772	2137.58715820313	12.5150000676513	7.95000046491623	0.158780500292778	50.556564
15.210000038147	2134.40014648438	12.5985415652394	8.02317075431347	0.160317063331604	50.481188
15.3099994659424	2132.08813476563	12.6818520948291	8.10000021010637	0.161853656172752	50.426504
15.4099998474121	2130.7216796875	12.7649316564202	8.16951226443052	0.163243889808655	50.394188
15.5100002288818	2128.2880859375	12.8484722226858	8.23902431875467	0.164634138345718	50.336628
15.6099996566772	2128.3134765625	12.9317827522755	8.31219553947449	0.166097566485405	50.337232
15.710000038147	2125.96069335938	13.0148623138666	8.38536582887173	0.167560964822769	50.281584
15.8099994659424	2124.91186523438	13.0984028801322	8.46585351973772	0.169170737266541	50.25678
15.9099998474121	2123.8037109375	13.1817134097219	8.53902474045753	0.170634150505066	50.230568
16.0100002288818	2124.8916015625	13.264792971313	8.61219502985477	0.172170728445053	50.2563
16.1100006103516	2119.21875	13.3481025695801	8.68902448564768	0.173707321286201	50.122128
16.2099990844727	2120.40966796875	13.4314130991697	8.75853653997183	0.175097569823265	50.150296
16.3099994659424	2116.2626953125	13.5142616927624	8.82804859429598	0.176414638757706	50.052216
16.4099998474121	2114.23461914063	13.597572222352	8.90121981501579	0.177878051996231	50.004248
16.5100002288818	2113.63403320313	13.6808827519417	8.98536574095488	0.17948779463768	49.990044
16.6100006103516	2108.90893554688	13.7637313455343	9.05853696167469	0.181024387478828	49.878288
16.7099990844727	2107.65991210938	13.847041875124	9.13170725107193	0.182487800717354	49.848748
16.8099994659424	2104.5283203125	13.9301205053926	9.20121930539608	0.18395122885704	49.774684
16.9099998474121	2106.5048828125	14.0132000669837	9.27439052611589	0.185414627194405	49.821432
17.0100002288818	2102.30932617188	14.0967415645719	9.3512199819088	0.186878055334091	49.7222
17.1100006103516	2101.52172851563	14.179821126163	9.42804850637913	0.188414633274078	49.703572
17.2099990844727	2097.70434570313	14.2631307244301	9.50487796217203	0.189878046512604	49.613288
17.3099994659424	2097.447265625	14.3462102860212	9.57804918289185	0.191414639353752	49.607208
17.4099998474121	2093.8115234375	14.4295208156109	9.65121947228909	0.192878037691116	49.521216
17.5100002288818	2093.51611328125	14.5128313452005	9.73536539822817	0.194560974836349	49.514232
17.6100006103516	2090.85815429688	14.5963719114661	9.80853661894798	0.196097567677498	49.451368
17.7099990844727	2087.55419921875	14.6796824410558	9.88170690834522	0.197560966014862	49.373224
17.8099994659424	2081.5908203125	14.7632239386439	9.95853636413813	0.199024394154549	49.232184
17.9099998474121	2082.32543945313	14.8467645049095	10.0426832213998	0.200634151697159	49.249556
18.0100002288818	2075.84985351563	14.9300750344992	10.1195117458701	0.202170744538307	49.0964
18.1100006103516	2074.94702148438	15.0136156007648	10.196341201663	0.203780502080917	49.075048
18.2099990844727	2073.35424804688	15.0971570983529	10.2731706574559	0.205317065119743	49.037376
18.3099994659424	2070.45971679688	15.18046669662	10.3536583483219	0.206926837563515	48.968916
18.4099998474121	2066.04638671875	15.2637772262096	10.4341460391879	0.208536595106125	48.864536
18.5100002288818	2063.365234375	15.3473187237978	10.5146337300539	0.210146337747574	48.801124
18.6100006103516	2061.57739257813	15.4306283220649	10.5987805873156	0.211829259991646	48.75884
18.7099990844727	2056.46948242188	15.5139388516545	10.6792682781816	0.213439017534256	48.638032
18.8099994659424	2054.51025390625	15.5972493812442	10.7560977339745	0.214902445673943	48.591692
18.9099998474121	2048.53271484375	15.6805589795113	10.8329271897674	0.216512203216553	48.450316
19.0100002288818	2042.046875	15.7636385411024	10.9170731157064	0.218195110559464	48.29692
19.1100006103516	2038.61877441406	15.8469490706921	11.0012199729681	0.219878047704697	48.21584
19.2099990844727	2030.16638183594	15.9300286322832	11.0853658989072	0.221634149551392	48.015932
19.3099994659424	2025.61962890625	16.0133391618729	11.1695118248463	0.223243907094002	47.908396
19.4099998474121	2018.26599121094	16.096418723464	11.2536586821079	0.224926829338074	47.734472
19.5100002288818	2007.07263183594	16.1794982850552	11.3451220095158	0.226682931184769	47.469736
19.6100006103516	1993.71655273438	16.2625778466463	11.4365853369236	0.228512197732925	47.153848
19.7099990844727	1967.65148925781	16.345888376236	11.5426825359464	0.230634137988091	46.537376
19.8099994659424	1.3938490152359	16.4289679378271	11.8719516322017	0.236048772931099	0.0329662421875
19.8400001525879	8.70060729980469	16.4531990885735	11.9341462850571	0.23802438378334	0.2057800625

File: Tensile_tests/Benchmark/PA12_XY_2 05-16-22 10 25 35 AM/DAQ- Time, … - (Timed).txt
File Path: C:\MTS TestSuite\Data Files\Chahine\DOE\PA12_XY_2 05-16-22 10 25 35 AM\DAQ- Time, … - (Timed).txt   
Test: MTS EM Tension (Extensometer)_Grand_Chahine 1
Test Run: PA12_XY_2
Date: 5/16/2022 10:25:03 AM


Time 	Load 	Crosshead 	Extensometer 	Strain 	Stress 
sec	N	mm	mm	mm/mm	N/mm²
0.100000001490116	46.3089561462402	0.061617283790838	0.0182926833076635	0.000292682932922617	1.11226825
0.200000002980232	108.714019775391	0.144465986522846	0.0439024406659883	0.00087804882787168	2.61113975
0.300000011920929	169.202301025391	0.228468561545014	0.0731707332306542	0.00139024388045073	4.063973
0.400000005960464	227.448089599609	0.312009593471885	0.106097562820651	0.00212195119820535	5.4629455
0.5	284.939849853516	0.395319861127064	0.135365859023295	0.00270731723867357	6.843807
0.600000023841858	344.582611083984	0.478860893053934	0.168292681337334	0.0032926828134805	8.2763325
0.699999988079071	402.285186767578	0.562401895876974	0.204878044314682	0.0039512193761766	9.662257
0.800000011920929	457.543609619141	0.645712192635983	0.234146340517327	0.00468292692676187	10.989478
0.899999976158142	511.909271240234	0.729022431187332	0.270731718046591	0.00534146325662732	12.295255
1	566.150756835938	0.812563463114202	0.310975621687248	0.00614634156227112	13.598051
1.10000002384186	621.743225097656	0.89587370166555	0.343902444001287	0.00680487789213657	14.933294
1.20000004768372	673.100280761719	0.979183940216899	0.376829266315326	0.00753658544272184	16.16681
1.29999995231628	724.294006347656	1.06272497214377	0.41341464384459	0.0081951217725873	17.396402
1.39999997615814	774.259399414063	1.14603526890278	0.446341466158628	0.00885365903377533	18.596492
1.5	824.823120117188	1.22957630082965	0.479268288472667	0.00951219536364079	19.810954
1.60000002384186	876.363952636719	1.31311733275652	0.508536584675312	0.010097561404109	21.048884
1.70000004768372	923.096374511719	1.39642762951553	0.545121962204576	0.0108292689546943	22.171322
1.79999995231628	973.317810058594	1.4799686614424	0.581707339733839	0.0114878043532372	23.377562
1.89999997615814	1022.63336181641	1.56327884178609	0.610975606832653	0.0121463416144252	24.562044
2	1070.60534667969	1.6465891385451	0.643902458250523	0.0128048770129681	25.714256
2.09999990463257	1117.1484375	1.72989943530411	0.676829251460731	0.0134634142741561	26.832148
2.20000004768372	1163.26013183594	1.81320961564779	0.706097576767206	0.0140487812459469	27.939678
2.29999995231628	1208.18225097656	1.89628906082362	0.739024369977415	0.0147073166444898	29.018638
2.40000009536743	1253.12145996094	1.97959947399795	0.775609747506678	0.015439024195075	30.098006
2.5	1296.60864257813	2.06267880275846	0.808536598924547	0.0160975605249405	31.1425
2.59999990463257	1338.35229492188	2.1457583643496	0.841463392134756	0.0167560968548059	32.145116
2.70000004768372	1381.58715820313	2.22906866110861	0.870731717441231	0.0174146350473166	33.18355
2.79999995231628	1421.25036621094	2.31214798986912	0.899999984540045	0.0179268289357424	34.1362
2.90000009536743	1463.42846679688	2.39522755146027	0.925609783735126	0.0185121949762106	35.149248
3	1504.40270996094	2.47853784821928	0.951219524722546	0.0189512204378843	36.133388
3.09999990463257	1542.95629882813	2.56161717697978	0.984146376140416	0.019682927057147	37.059384
3.20000004768372	1583.07421875	2.64469673857093	1.01707316935062	0.0202682912349701	38.022952
3.29999995231628	1619.7900390625	2.72800703532994	1.05365854687989	0.0209999997168779	38.904808
3.40000009536743	1654.9384765625	2.81108659692109	1.09390239231288	0.021804878488183	39.74902
3.5	1691.6025390625	2.89439666084945	1.13048776984215	0.0225365869700909	40.629632
3.59999990463257	1725.52880859375	2.97770695760846	1.15975609514862	0.0231951214373112	41.444488
3.70000004768372	1756.6083984375	3.06101725436747	1.20731710921973	0.0240731704980135	42.190972
3.79999995231628	1787.91479492188	3.14432755112648	1.24390248674899	0.0248048789799213	42.9429
3.90000009536743	1816.830078125	3.22786858305335	1.28048774786294	0.025536585599184	43.6374
4	1843.39611816406	3.31117887981236	1.32439029403031	0.0264146346598864	44.275476
4.09999990463257	1872.306640625	3.39448917657137	1.36463413946331	0.0272195115685463	44.96986
4.19999980926514	1895.2509765625	3.47779924049973	1.40487810131162	0.0280243903398514	45.520948
4.30000019073486	1918.1484375	3.56134027242661	1.44146336242557	0.0287560969591141	46.070908
4.40000009536743	1940.85717773438	3.64465056918561	1.48170732427388	0.0295609757304192	46.616336
4.5	1959.14733886719	3.72842233628035	1.52195116970688	0.0303658545017242	47.055636
4.59999990463257	1976.46203613281	3.81173263303936	1.55853654723614	0.0310975611209869	47.471508
4.69999980926514	1993.76623535156	3.89504292979836	1.60975614562631	0.0320487804710865	47.887128
4.80000019073486	2004.74877929688	3.97835299372673	1.65365857537836	0.032926831394434	48.150912
4.90000009536743	2018.78637695313	4.06166352331638	1.7048780573532	0.0340243875980377	48.488072
5	2028.044921875	4.14497358724475	1.75975612364709	0.0351219512522221	48.710448
5.09999990463257	2040.15771484375	4.2282841168344	1.81463418994099	0.0361463390290737	49.00138
5.19999980926514	2046.99816894531	4.31136321276426	1.85853661969304	0.0370975621044636	49.165676
5.30000019073486	2056.73315429688	4.39444277435541	1.90975610166788	0.0381219498813152	49.399496
5.40000009536743	2065.48510742188	4.47775330394506	1.96097558364272	0.0390731729567051	49.609704
5.5	2074.87524414063	4.56083286553621	2.01585376635194	0.0401707328855991	49.83524
5.59999990463257	2082.00146484375	4.64391196146607	2.0634145475924	0.0411219522356987	50.0064
5.69999980926514	2089.10424804688	4.72722249105573	2.11829273030162	0.0422926843166351	50.176996
5.80000019073486	2094.68676757813	4.81030205264688	2.17682938091457	0.0433902442455292	50.31108
5.90000009536743	2100.08862304688	4.89338114857674	2.22804886288941	0.0444146320223808	50.440824
6	2103.71411132813	4.97646071016788	2.27926834486425	0.0455121919512749	50.527904
6.09999990463257	2109.69140625	5.05954027175903	2.33414629474282	0.0466097556054592	50.671468
6.19999980926514	2111.25830078125	5.14261983335018	2.39268294535577	0.0477073155343533	50.709104
6.30000019073486	2113.44750976563	5.22592989727855	2.45853653177619	0.0490975603461266	50.761684
6.40000009536743	2117.056640625	5.3090094588697	2.51341471448541	0.0501219518482685	50.848372
6.5	2119.28759765625	5.39231998845935	2.56829266436398	0.0512926839292049	50.901956
6.59999990463257	2125.05859375	5.47563005238771	2.6231708470732	0.052390243858099	51.040564
6.69999980926514	2127.6982421875	5.55870961397886	2.68536596558988	0.0535609759390354	51.103964
6.80000019073486	2132.57885742188	5.64201967790723	2.73658544756472	0.0546585358679295	51.221188
6.90000009536743	2136.52758789063	5.7255607098341	2.78780492953956	0.0556829236447811	51.316032
7	2139.27978515625	5.80864027142525	2.84634158015251	0.0567804872989655	51.382136
7.09999990463257	2143.69653320313	5.89195033535361	2.90487799793482	0.0580243915319443	51.48822
7.19999980926514	2144.38354492188	5.97549136728048	2.95975618064404	0.0590487793087959	51.50472
7.30000019073486	2145.14038085938	6.05880189687014	3.01463413052261	0.0602195113897324	51.522896
7.40000009536743	2150.7080078125	6.1421119607985	3.07682924903929	0.0613902471959591	51.656624
7.5	2150.845703125	6.22542249038816	3.13170743174851	0.0624878033995628	51.659932
7.59999990463257	2148.57080078125	6.30873255431652	3.19024384953082	0.0635853633284569	51.605292
7.69999980926514	2155.337890625	6.39204261824489	3.24878050014377	0.0648292675614357	51.767824
7.80000019073486	2156.853515625	6.47535314783454	3.30731715075672	0.0660731717944145	51.804228
7.90000009536743	2158.240234375	6.55866321176291	3.3695122692734	0.067243903875351	51.837536
8	2165.39624023438	6.64197374135256	3.42804868705571	0.0684146359562874	52.009412
8.10000038146973	2163.81616210938	6.72528380528092	3.48292686976492	0.0695853680372238	51.97146
8.19999980926514	2165.9765625	6.80836336687207	3.54512198828161	0.0708292722702026	52.023348
8.30000019073486	2167.01611328125	6.89167343080044	3.60365863889456	0.0719999969005585	52.04832
8.39999961853027	2168.93090820313	6.97498396039009	3.66951222531497	0.0732439011335373	52.094308
8.5	2167.06713867188	7.05806352198124	3.72804887592793	0.0744146332144737	52.049544
8.60000038146973	2169.673828125	7.14137358590961	3.7829268258065	0.0755121931433678	52.112152
8.69999980926514	2170.62426757813	7.22468364983797	3.84146347641945	0.0766829252243042	52.13498
8.80000019073486	2167.32861328125	7.30776321142912	3.89634142629802	0.0778536573052406	52.055824
8.89999961853027	2169.91430664063	7.39107374101877	3.95487807691097	0.0790243893861771	52.117928
9	2172.50952148438	7.47415283694863	4.01341449469328	0.0801951289176941	52.18026
9.10000038146973	2172.51879882813	7.55746336653829	4.07560961320996	0.0813658535480499	52.180484
9.19999980926514	2174.193359375	7.64100439846516	4.13414649665356	0.0826097577810287	52.220704
9.30000019073486	2175.07202148438	7.72454543039203	4.19634161517024	0.0837073177099228	52.241808
9.39999961853027	2178.57690429688	7.80762499198318	4.24756109714508	0.0848780497908592	52.325992
9.5	2179.8251953125	7.89116602391005	4.30975621566176	0.0860487744212151	52.355972
9.60000038146973	2181.84741210938	7.9744765534997	4.36829263344407	0.0872926786541939	52.404544
9.69999980926514	2178.64575195313	8.05778615176678	4.43048775196075	0.0884634181857109	52.327644
9.80000019073486	2177.31811523438	8.14132764935493	4.49268287047744	0.0897804796695709	52.295756
9.89999961853027	2179.8310546875	8.22486821562052	4.55487798899412	0.0910243839025497	52.356112
10	2179.5849609375	8.30794777721167	4.62073180824518	0.0922682881355286	52.350204
10.1000003814697	2177.650390625	8.39148927479982	4.67926822602749	0.0934390276670456	52.303736
10.1999998092651	2178.25708007813	8.47502984106541	4.73780510947108	0.0946829319000244	52.318308
10.3000001907349	2179.63452148438	8.55834037065506	4.80731716379523	0.096000000834465	52.351392
10.3999996185303	2179.76293945313	8.64188093692064	4.86585358157754	0.0972439050674438	52.354476
10.5	2182.90698242188	8.7251914665103	4.92804870009422	0.0984878093004227	52.429992
10.6000003814697	2179.95581054688	8.80850199609995	4.99024381861091	0.0997317135334015	52.359108
10.6999998092651	2180.52465820313	8.89181159436703	5.0487807020545	0.100902438163757	52.372772
10.8000001907349	2180.0595703125	8.97512212395668	5.11463405564427	0.102146342396736	52.3616
10.8999996185303	2179.44458007813	9.05820168554783	5.17317093908787	0.103317067027092	52.346832
11	2180.08081054688	9.14151221513748	5.23536605760455	0.104560971260071	52.362112
11.1000003814697	2179.97509765625	9.22505278140306	5.30121941119432	0.105878047645092	52.359572
11.1999998092651	2180.7197265625	9.30813234299421	5.36341452971101	0.107195124030113	52.377456
11.3000001907349	2178.21533203125	9.39167384058237	5.42560964822769	0.108439028263092	52.317304
11.3999996185303	2175.09375	9.47498343884945	5.49512216821313	0.109756097197533	52.242332
11.5	2176.27563476563	9.5582939684391	5.56829245761037	0.111219510436058	52.270716
11.6000003814697	2176.78125	9.64160449802876	5.63048804178834	0.112463414669037	52.28286
11.6999998092651	2175.603515625	9.72491502761841	5.68902445957065	0.113707318902016	52.254576
11.8000001907349	2179.923828125	9.80822462588549	5.7585365138948	0.115097567439079	52.35834
11.8999996185303	2177.86547851563	9.89176612347364	5.82439033314586	0.116341471672058	52.308904
12	2175.60522460938	9.97507572174072	5.88658545166254	0.117585368454456	52.254616
12.1000003814697	2177.0078125	10.0583862513304	5.94878057017922	0.118902437388897	52.288304
12.1999998092651	2174.73657226563	10.1419277489185	6.014633923769	0.120219513773918	52.233752
12.3000001907349	2173.09228515625	10.2252373471856	6.08414644375443	0.121463418006897	52.19426
12.3999996185303	2170.10913085938	10.3085478767753	6.14999979734421	0.12285365909338	52.122608
12.5	2171.71264648438	10.3918584063649	6.21219491586089	0.124097555875778	52.16112
12.6000003814697	2167.51708984375	10.4753989726305	6.27804873511195	0.125487804412842	52.060352
12.6999998092651	2170.56298828125	10.5587095022202	6.3475607894361	0.126878052949905	52.133508
12.8000001907349	2169.1298828125	10.6422500684857	6.41707330942154	0.128195121884346	52.099088
12.8999996185303	2166.50927734375	10.7257915660739	6.48292666301131	0.129512190818787	52.036144
13	2165.93481445313	10.8091020956635	6.55243918299675	0.13090243935585	52.022348
13.1000003814697	2167.48876953125	10.8926426619291	6.6219512373209	0.132292687892914	52.059672
13.1999998092651	2166.67211914063	10.9759531915188	6.69146329164505	0.133682921528816	52.040056
13.3000001907349	2164.505859375	11.0592637211084	6.76097581163049	0.13507317006588	51.988024
13.3999996185303	2163.27758789063	11.142804287374	6.82682916522026	0.136463418602943	51.958524
13.5	2161.75366210938	11.2258838489652	6.89268298447132	0.137780487537384	51.921924
13.6000003814697	2159.97583007813	11.3091943785548	6.96219503879547	0.139097556471825	51.87922
13.6999998092651	2159.02392578125	11.3925039768219	7.03170709311962	0.140487805008888	51.85636
13.8000001907349	2157.60229492188	11.475583538413	7.10487784817815	0.141951218247414	51.822212
13.8999996185303	2157.29663085938	11.5588940680027	7.17439036816359	0.143341451883316	51.814872
14	2158.72900390625	11.6424355655909	7.24024372175336	0.144658535718918	51.849276
14.1000003814697	2154.60180664063	11.7255141958594	7.30243884027004	0.145902439951897	51.750148
14.1999998092651	2154.26953125	11.8088247254491	7.3682926595211	0.147292673587799	51.742164
14.3000001907349	2153.60278320313	11.8921352550387	7.43414647877216	0.148609757423401	51.726152
14.3999996185303	2153.00708007813	11.9754457846284	7.50365853309631	0.149926826357841	51.711844
14.5	2151.583984375	12.058986350894	7.57682928815484	0.151390254497528	51.677664
14.6000003814697	2149.4345703125	12.1422968804836	7.65000004321337	0.152853667736053	51.626036
14.6999998092651	2146.65478515625	12.2256064787507	7.71585386246443	0.154170721769333	51.559272
14.8000001907349	2146.80517578125	12.3089170083404	7.78902461752295	0.155634149909019	51.562884
14.8999996185303	2142.26025390625	12.3924585059285	7.86219537258148	0.157097563147545	51.45372
15	2143.55981445313	12.4757681041956	7.93902482837439	0.158634155988693	51.484936
15.1000003814697	2142.07666015625	12.5590786337852	8.01219511777163	0.16017073392868	51.449312
15.1999998092651	2139.541015625	12.6426201313734	8.08902457356453	0.161634147167206	51.388408
15.3000001907349	2139.65600585938	12.7256996929646	8.15853662788868	0.163024380803108	51.391172
15.3999996185303	2138.10278320313	12.8090092912316	8.22804868221283	0.16434146463871	51.353864
15.5	2136.23583984375	12.8925507888198	8.29390250146389	0.165731698274612	51.309024
15.6000003814697	2136.84887695313	12.9756303504109	8.37073195725679	0.167268291115761	51.323748
15.6999998092651	2134.87939453125	13.0591709166765	8.44390224665403	0.168804883956909	51.276444
15.8000001907349	2133.48559570313	13.1424814462662	8.52073170244694	0.170268282294273	51.242968
15.8999996185303	2128.73803710938	13.2255610078573	8.59390199184418	0.171804875135422	51.12894
16	2126.01391601563	13.3088706061244	8.67439061403275	0.17334146797657	51.063508
16.1000003814697	2126.55004882813	13.3921811357141	8.74756090342999	0.174804866313934	51.076388
16.2000007629395	2122.46118164063	13.4752606973052	8.80975648760796	0.176048785448074	50.97818
16.2999992370605	2118.88110351563	13.5583402588964	8.89024417847395	0.177585363388062	50.892192
16.3999996185303	2119.89379882813	13.641650788486	8.96707363426685	0.179195120930672	50.916516
16.5	2118.63720703125	13.7247303500772	9.04024392366409	0.180658534169197	50.886332
16.6000003814697	2116.04467773438	13.8078099116683	9.117073379457	0.182195127010345	50.824064
16.7000007629395	2116.17211914063	13.8911195099354	9.1939028352499	0.183731704950333	50.827124
16.7999992370605	2112.55249023438	13.973968103528	9.27073135972023	0.185268297791481	50.740188
16.8999996185303	2110.39868164063	14.0572786331177	9.3512199819088	0.186804890632629	50.688456
17	2108.6474609375	14.1405891627073	9.43170767277479	0.188414633274078	50.646396
17.1000003814697	2106.68383789063	14.2236687242985	9.50487796217203	0.189878046512604	50.599232
17.2000007629395	2103.01733398438	14.3069783225656	9.57804918289185	0.191487804055214	50.511168
17.2999992370605	2099.56103515625	14.3902888521552	9.66219510883093	0.193024396896362	50.428152
17.3999996185303	2095.26708984375	14.4735993817449	9.73902456462383	0.194634139537811	50.32502
17.5	2091.50732421875	14.5569089800119	9.81585402041674	0.19617073237896	50.234716
17.6000003814697	2090.63159179688	14.6404504776001	9.88902430981398	0.197634130716324	50.213684
17.7000007629395	2087.53076171875	14.7237610071898	9.96585376560688	0.19909755885601	50.139204
17.7999992370605	2088.17749023438	14.8073015734553	10.0463414564729	0.200707316398621	50.15474
17.8999996185303	2084.64038085938	14.8908430710435	10.1378047838807	0.202536582946777	50.069784
18	2081.07739257813	14.9741526693106	10.2219516411424	0.204219520092011	49.984204
18.1000003814697	2076.55834960938	15.0576941668987	10.3024393320084	0.205902442336082	49.875664
18.2000007629395	2073.6064453125	15.1412347331643	10.3902434930205	0.207658544182777	49.804764
18.2999992370605	2067.76147460938	15.224545262754	10.4670729488134	0.209195137023926	49.664376
18.3999996185303	2060.88256835938	15.3078557923436	10.5512198060751	0.210878044366837	49.499156
18.5	2054.1123046875	15.3913963586092	10.6353657320142	0.212560966610909	49.336548
18.6000003814697	2048.0791015625	15.4744759202003	10.726829059422	0.214317068457603	49.19164
18.7000007629395	2040.35583496094	15.5580174177885	10.8109759166837	0.216073170304298	49.006136
18.7999992370605	2036.08605957031	15.6413279473782	10.8987800776958	0.217829272150993	48.903584
18.8999996185303	2025.39587402344	15.7244075089693	10.9829269349575	0.219585373997688	48.646824
19	2016.69140625	15.807718038559	11.0743902623653	0.221341460943222	48.437756
19.1000003814697	2009.45336914063	15.8910267055035	11.1621953547001	0.223024398088455	48.263908
19.2000007629395	1997.49658203125	15.9741062670946	11.2536586821079	0.224853664636612	47.976724
19.2999992370605	1981.06811523438	16.0571858286858	11.3524394109845	0.22675609588623	47.58214
19.3999996185303	1950.951171875	16.1402653902769	11.4621948450804	0.228878051042557	46.85878
19.4500007629395	-15.9437274932861	16.1818061023951	11.6853658109903	0.231439024209976	-0.38294325

File: Tensile_tests/Benchmark/PA12_XY_3 05-16-22 10 27 37 AM/DAQ- Time, … - (Timed).txt
File Path: C:\MTS TestSuite\Data Files\Chahine\DOE\PA12_XY_3 05-16-22 10 27 37 AM\DAQ- Time, … - (Timed).txt   
Test: MTS EM Tension (Extensometer)_Grand_Chahine 1
Test Run: PA12_XY_3
Date: 5/16/2022 10:27:07 AM


Time 	Load 	Crosshead 	Extensometer 	Strain 	Stress 
sec	N	mm	mm	mm/mm	N/mm²
0.100000001490116	47.3918914794922	0.0597710713918787	0.0256097555393353	0.000365853658877313	1.14181375
0.200000002980232	112.608184814453	0.143312106956728	0.0512195110786706	0.000951219466514885	2.713071
0.300000011920929	174.721206665039	0.227314681978896	0.0768292666180059	0.00146341463550925	4.209561
0.400000005960464	229.857330322266	0.310855713905767	0.102439022157341	0.0019756096880883	5.537957
0.5	290.481628417969	0.394165981560946	0.13902438513469	0.0026341462507844	6.998579
0.600000023841858	347.885314941406	0.477476220112294	0.179268288775347	0.00343902455642819	8.3816075
0.699999988079071	403.746856689453	0.561017252039164	0.215853651752695	0.0042439023964107	9.72748
0.800000011920929	456.397705078125	0.644327490590513	0.252439029281959	0.00497560948133469	10.995998
0.899999976158142	512.270202636719	0.727868522517383	0.292682932922617	0.00570731703191996	12.342135
1	569.484985351563	0.811178819276392	0.325609755236655	0.00643902458250523	13.720612
1.10000002384186	619.881042480469	0.894489057827741	0.358536577550694	0.00717073166742921	14.934805
1.20000004768372	676.185668945313	0.978030147962272	0.391463428968564	0.00775609724223614	16.291354
1.29999995231628	728.967956542969	1.06157117988914	0.428048777393997	0.00848780479282141	17.563038
1.39999997615814	779.777465820313	1.14465062506497	0.460975599708036	0.00914634112268686	18.787192
1.5	827.173645019531	1.2284223921597	0.493902422022074	0.00980487838387489	19.92911
1.60000002384186	880.254943847656	1.31173268891871	0.526829273439944	0.0104634147137403	21.207998
1.70000004768372	927.293090820313	1.3950428692624	0.563414650969207	0.0111951222643256	22.34129
1.79999995231628	979.655700683594	1.47858390118927	0.592682918068022	0.0117804873734713	23.602862
1.89999997615814	1026.25158691406	1.56189419794828	0.621951243374497	0.0123658534139395	24.725498
2	1074.216796875	1.64520449470729	0.654878036584705	0.0130975609645247	25.881124
2.09999990463257	1121.30102539063	1.72851467505097	0.691463414113969	0.0137560982257128	27.015526
2.20000004768372	1169.30383300781	1.81182497180998	0.724390265531838	0.0144146336242557	28.172058
2.29999995231628	1213.5810546875	1.89490441698581	0.757317058742046	0.0151463411748409	29.23883
2.40000009536743	1258.13317871094	1.97821483016014	0.790243910159916	0.0157317072153091	30.312226
2.5	1301.22583007813	2.06129415892065	0.826829287689179	0.0163902435451746	31.350458
2.59999990463257	1347.14953613281	2.14460445567966	0.856097554787993	0.0170487798750401	32.456898
2.70000004768372	1389.21472167969	2.2276840172708	0.889024406205863	0.0177073180675507	33.470376
2.79999995231628	1430.86608886719	2.31099408119917	0.918292673304677	0.018365852534771	34.473884
2.90000009536743	1468.25048828125	2.39384290762246	0.954878050833941	0.0189512204378843	35.374584
3	1509.70239257813	2.47715320438147	0.987804844044149	0.019682927057147	36.373288
3.09999990463257	1548.12023925781	2.56023253314197	1.02804880589247	0.020487803965807	37.298888
3.20000004768372	1585.81921386719	2.64331209473312	1.06463418342173	0.0212195124477148	38.207172
3.29999995231628	1622.38464355469	2.72662239149213	1.10121956095099	0.0219512190669775	39.088144
3.40000009536743	1656.75048828125	2.80993268825114	1.13780482206494	0.0226829275488853	39.91612
3.5	1695.12158203125	2.89301201701164	1.1743901995942	0.023414634168148	40.840596
3.59999990463257	1729.22888183594	2.97655304893851	1.21097557712346	0.0241463426500559	41.662344
3.70000004768372	1758.17700195313	3.05963261052966	1.24756095465273	0.0248780492693186	42.359792
3.79999995231628	1791.89025878906	3.14294290728867	1.28780491650105	0.0256829261779785	43.172044
3.90000009536743	1821.5751953125	3.22648393921554	1.32439029403031	0.0264146346598864	43.887244
4	1844.95874023438	3.30979423597455	1.37195119168609	0.0273658540099859	44.450624
4.09999990463257	1872.45239257813	3.39310429990292	1.40853656921536	0.0280975624918938	45.113028
4.19999980926514	1895.107421875	3.47664533182979	1.44512194674462	0.0288292672485113	45.658856
4.30000019073486	1915.89697265625	3.5599556285888	1.48902437649667	0.0297073181718588	46.15974
4.40000009536743	1934.46875	3.64349666051567	1.52926833834499	0.0305121950805187	46.607192
4.5	1952.13586425781	3.72703769244254	1.57317076809704	0.0313170738518238	47.032844
4.59999990463257	1970.95104980469	3.81057872436941	1.61707319784909	0.0322682932019234	47.48616
4.69999980926514	1986.79516601563	3.89365828596056	1.66829267982394	0.0332195125520229	47.867892
4.80000019073486	2000.875	3.97719908505678	1.71951216179878	0.034317072480917	48.20712
4.90000009536743	2011.82678222656	4.06050961464643	1.77073176018894	0.0353414639830589	48.47098
5	2022.78991699219	4.14358917623758	1.81463418994099	0.0362195111811161	48.735116
5.09999990463257	2031.50952148438	4.22689924016595	1.86585367191583	0.0371707305312157	48.945196
5.19999980926514	2042.46350097656	4.3102097697556	1.91707315389067	0.0381951220333576	49.209112
5.30000019073486	2046.85913085938	4.39328886568546	1.96829275228083	0.0392195135354996	49.315016
5.40000009536743	2053.47729492188	4.47636842727661	2.01585376635194	0.0402439013123512	49.474468
5.5	2062.46899414063	4.55967895686626	2.07439018413424	0.0414146333932877	49.691104
5.59999990463257	2068.75732421875	4.64275805279613	2.12560966610909	0.0424390248954296	49.842608
5.69999980926514	2073.55419921875	4.72583761438727	2.1804878488183	0.0434634126722813	49.95818
5.80000019073486	2079.56567382813	4.80891717597842	2.22804886288941	0.0444146320223808	50.103012
5.90000009536743	2085.27905273438	4.89199673756957	2.27926834486425	0.0455121919512749	50.240668
6	2090.61181640625	4.97507629916072	2.33414629474282	0.0465365871787071	50.369148
6.09999990463257	2092.98193359375	5.05838636308908	2.39268294535577	0.0477073155343533	50.426252
6.19999980926514	2099.86743164063	5.14146592468023	2.44390242733061	0.0488048791885376	50.592144
6.30000019073486	2101.86743164063	5.2247759886086	2.49878037720919	0.0498292669653893	50.640332
6.40000009536743	2106.3916015625	5.30785555019975	2.54634139128029	0.0508536584675312	50.749332
6.5	2108.89331054688	5.3909351117909	2.60121957398951	0.0519512183964252	50.809604
6.59999990463257	2111.85620117188	5.47424517571926	2.66341469250619	0.0531219504773617	50.880992
6.69999980926514	2113.74365234375	5.55732473731041	2.71829264238477	0.054219514131546	50.926464
6.80000019073486	2118.63549804688	5.64063526690006	2.77317082509398	0.0553902424871922	51.044324
6.90000009536743	2119.86352539063	5.72417629882693	2.83536594361067	0.0565609745681286	51.073912
7	2124.951171875	5.8074863627553	2.89024389348924	0.0577317103743553	51.196488
7.09999990463257	2125.94580078125	5.89079642668366	2.95243901200593	0.0589756108820438	51.220452
7.19999980926514	2129.40063476563	5.97410695627332	3.0073169618845	0.0600000023841858	51.303688
7.30000019073486	2132.77075195313	6.05741702020168	3.06219514459372	0.0611707344651222	51.384884
7.40000009536743	2135.60034179688	6.14072754979134	3.11707309447229	0.0621951222419739	51.45306
7.5	2137.38891601563	6.2240376137197	3.17560974508524	0.0633658543229103	51.496152
7.59999990463257	2140.00439453125	6.30734814330935	3.23048769496381	0.0644634142518044	51.559164
7.69999980926514	2141.52612304688	6.39065820723772	3.28902434557676	0.0657073184847832	51.595828
7.80000019073486	2142.14501953125	6.47419923916459	3.34756099618971	0.0668780505657196	51.61074
7.90000009536743	2144.609375	6.55727880075574	3.40609764680266	0.0679756104946136	51.670112
8	2145.48754882813	6.6405888646841	3.46097559668124	0.0691463425755501	51.691272
8.10000038146973	2145.07934570313	6.72389939427376	3.51951224729419	0.0702439025044441	51.681436
8.19999980926514	2148.068359375	6.80720945820212	3.5853658337146	0.0714878067374229	51.753452
8.30000019073486	2151.56591796875	6.89028901979327	3.64756095223129	0.0728048831224442	51.837716
8.39999961853027	2151.33618164063	6.97359908372164	3.70243913494051	0.0739756077528	51.832184
8.5	2152.1904296875	7.05667864531279	3.75731708481908	0.0750731751322746	51.852764
8.60000038146973	2155.01708984375	7.13998870924115	3.81585373543203	0.0762438997626305	51.920868
8.69999980926514	2156.900390625	7.2232992388308	3.88536578975618	0.0775609761476517	51.96624
8.80000019073486	2157.41015625	7.30637880042195	3.9512193761766	0.0789512246847153	51.978524
8.89999961853027	2157.84301757813	7.38968886435032	4.00975625962019	0.0800487771630287	51.988952
9	2156.455078125	7.47276842594147	4.07195137813687	0.0812926813960075	51.955512
9.10000038146973	2157.47021484375	7.55607848986983	4.13414649665356	0.0825365781784058	51.979968
9.19999980926514	2156.99462890625	7.6396195217967	4.18902421370149	0.0837073177099228	51.968512
9.30000019073486	2157.69799804688	7.72316055372357	4.24756109714508	0.0848048776388168	51.985456
9.39999961853027	2158.34790039063	7.80624011531472	4.30975621566176	0.0861219465732574	52.001116
9.5	2157.818359375	7.88978114724159	4.37560956925154	0.0873658508062363	51.988356
9.60000038146973	2163.07788085938	7.97309167683125	4.43414645269513	0.0886097550392151	52.115076
9.69999980926514	2159.64501953125	8.05640127509832	4.49634157121181	0.0897804796695709	52.032368
9.80000019073486	2163.14453125	8.13994277268648	4.5585366897285	0.0910243839025497	52.11668
9.89999961853027	2162.7958984375	8.22348333895206	4.61341440677643	0.0921951234340668	52.10828
10	2165.2939453125	8.30679386854172	4.6756099909544	0.0934390276670456	52.168468
10.1000003814697	2164.35766601563	8.39010439813137	4.73414640873671	0.0946097522974014	52.145908
10.1999998092651	2162.49536132813	8.47364496439695	4.79634152725339	0.0958536565303802	52.10104
10.3000001907349	2164.42553710938	8.55695549398661	4.85853664577007	0.0970975607633591	52.147544
10.3999996185303	2160.88232421875	8.64026602357626	4.92439046502113	0.0983414649963379	52.062176
10.5	2161.21459960938	8.72380658984184	4.98292688280344	0.0995853617787361	52.070184
10.6000003814697	2162.13720703125	8.8071171194315	5.0487807020545	0.100829266011715	52.092412
10.6999998092651	2161.79345703125	8.89042764902115	5.10731711983681	0.102000005543232	52.084128
10.8000001907349	2161.90112304688	8.97373724728823	5.16585353761911	0.10324390232563	52.086724
10.8999996185303	2163.51440429688	9.05704777687788	5.2280486561358	0.104487806558609	52.125592
11	2163.04833984375	9.14012733846903	5.29390247538686	0.10580487549305	52.114364
11.1000003814697	2162.99365234375	9.22366883605719	5.35609759390354	0.107048779726028	52.113044
11.1999998092651	2164.021484375	9.30674746632576	5.4219514131546	0.108219519257545	52.137808
11.3000001907349	2162.630859375	9.39028896391392	5.49146346747875	0.109682932496071	52.104304
11.3999996185303	2160.20434570313	9.47359949350357	5.54999988526106	0.110853657126427	52.045844
11.5	2160.83227539063	9.55690909177065	5.61219500377774	0.112097561359406	52.060972
11.6000003814697	2160.37255859375	9.6402196213603	5.6780488230288	0.113414637744427	52.049896
11.6999998092651	2159.24755859375	9.72353015094996	5.73658524081111	0.114658541977406	52.022792
11.8000001907349	2159.30981445313	9.8066097125411	5.80609776079655	0.115975603461266	52.024292
11.8999996185303	2158.5947265625	9.89038124680519	5.86829287931323	0.117219507694244	52.007064
12	2158.07104492188	9.97369177639484	5.93048799782991	0.118390247225761	51.994444
12.1000003814697	2159.19897460938	10.0570013746619	5.99634135141969	0.119853660464287	52.02162
12.1999998092651	2158.46435546875	10.1405428722501	6.06219517067075	0.121097564697266	52.00392
12.3000001907349	2158.27172851563	10.2238534018397	6.12439028918743	0.122341468930244	51.99928
12.3999996185303	2157.86743164063	10.3071630001068	6.19390234351158	0.123731710016727	51.98954
12.5	2156.07348632813	10.390704497695	6.25609746202827	0.125048786401749	51.94632
12.6000003814697	2153.54418945313	10.4740150272846	6.3256099820137	0.126439020037651	51.88538
12.6999998092651	2151.90502929688	10.5575555935502	6.39146333560348	0.12768292427063	51.845888
12.8000001907349	2154.96533203125	10.6408661231399	6.45365845412016	0.128926828503609	51.91962
12.8999996185303	2150.57788085938	10.7244066894054	6.52317050844431	0.130317077040672	51.813912
13	2147.75732421875	10.8077172189951	6.58536609262228	0.131634145975113	51.745956
13.1000003814697	2146.5693359375	10.8912577852607	6.65121944621205	0.132878050208092	51.717336
13.1999998092651	2148.39208984375	10.9747992828488	6.7207315005362	0.134268283843994	51.761248
13.3000001907349	2146.08129882813	11.05787884444	6.79024402052164	0.135658532381058	51.705576
13.3999996185303	2147.63891601563	11.1411893740296	6.85975607484579	0.137048780918121	51.743104
13.5	2146.39794921875	11.2244989722967	6.92560989409685	0.138365849852562	51.713204
13.6000003814697	2147.32275390625	11.3078095018864	6.995121948421	0.139756098389626	51.735488
13.6999998092651	2144.68115234375	11.391120031476	7.05731706693769	0.141000002622604	51.671844
13.8000001907349	2140.93188476563	11.4744296297431	7.12682912126184	0.14246341586113	51.581512
13.8999996185303	2140.68237304688	11.5575091913342	7.19634164124727	0.143853664398193	51.5755
14	2141.21704101563	11.6410506889224	7.26585369557142	0.145170733332634	51.58838
14.1000003814697	2140.18310546875	11.7243602871895	7.32804881408811	0.146414637565613	51.563472
14.1999998092651	2137.6044921875	11.8074398487806	7.39756086841226	0.147804886102676	51.501344
14.3000001907349	2133.16333007813	11.8907503783703	7.46707338839769	0.149121955037117	51.394344
14.3999996185303	2135.42797851563	11.9740609079599	7.53292674198747	0.150439023971558	51.448904
14.5	2136.7177734375	12.0576014742255	7.59512186050415	0.151829272508621	51.47998
14.6000003814697	2135.37475585938	12.1409120038152	7.66463438048959	0.153146341443062	51.447624
14.6999998092651	2133.46484375	12.2242225334048	7.73048773407936	0.154463410377502	51.401608
14.8000001907349	2134.19750976563	12.3075321316719	7.79999978840351	0.155853658914566	51.41926
14.8999996185303	2131.212890625	12.3910736292601	7.87682924419641	0.157390236854553	51.347352
15	2128.76049804688	12.4743841588497	7.95000046491623	0.15885366499424	51.288264
15.1000003814697	2126.13452148438	12.5576937571168	8.02317075431347	0.160243898630142	51.224996
15.1999998092651	2123.52075195313	12.641235254705	8.09634104371071	0.161780491471291	51.162024
15.3000001907349	2120.69970703125	12.7243148162961	8.16585402935743	0.163243889808655	51.094056
15.3999996185303	2120.33032226563	12.8076244145632	8.23902431875467	0.164634138345718	51.085156
15.5	2118.05126953125	12.8911659121513	8.31219553947449	0.166097566485405	51.030248
15.6000003814697	2116.32202148438	12.9742454737425	8.38170759379864	0.167487800121307	50.988584
15.6999998092651	2116.18237304688	13.0577860400081	8.45121964812279	0.168878048658371	50.98522
15.8000001907349	2115.69555664063	13.1410965695977	8.52438993752003	0.170341461896896	50.973492
15.8999996185303	2115.59033203125	13.2244070991874	8.60121939331293	0.171804875135422	50.970956
16	2114.90600585938	13.3074866607785	8.67804884910584	0.17334146797657	50.954468
16.1000003814697	2111.79614257813	13.3910272270441	8.7439026683569	0.174731701612473	50.879544
16.2000007629395	2110.85009765625	13.4738758206367	8.80975648760796	0.176121950149536	50.856752
16.2999992370605	2105.95434570313	13.5569553822279	8.89390241354704	0.177731692790985	50.738796
16.3999996185303	2105.12719726563	13.6402659118176	8.95609799772501	0.179048776626587	50.718868
16.5	2103.90063476563	13.7233454734087	9.02561005204916	0.180365860462189	50.689316
16.6000003814697	2099.00146484375	13.8064250349998	9.0987803414464	0.181829273700714	50.57128
16.7000007629395	2098.13354492188	13.8897346332669	9.18658543378115	0.183512195944786	50.550368
16.7999992370605	2095.87426757813	13.9728141948581	9.2560974881053	0.185048788785934	50.495936
16.8999996185303	2094.13842773438	14.0558937564492	9.32926870882511	0.186512187123299	50.454116
17	2092.63232421875	14.1394352540374	9.40243899822235	0.187975615262985	50.417828
17.1000003814697	2089.60913085938	14.22228384763	9.48292668908834	0.189512208104134	50.344992
17.2000007629395	2089.3095703125	14.3055943772197	9.55243874341249	0.190829262137413	50.337772
17.2999992370605	2085.56518554688	14.3889039754868	9.63292643427849	0.192439019680023	50.24756
17.3999996185303	2083.75756835938	14.4722145050764	9.7060976549983	0.19397559762001	50.204008
17.5	2081.0908203125	14.5555250346661	9.78292711079121	0.195512190461159	50.13976
17.6000003814697	2078.21337890625	14.6390656009316	9.85609740018845	0.196975618600845	50.070432
17.7000007629395	2074.35498046875	14.7223761305213	9.92926862090826	0.198439031839371	49.977472
17.7999992370605	2070.93212890625	14.8059166967869	10.0060971453786	0.20004877448082	49.895004
17.8999996185303	2067.61181640625	14.889458194375	10.0829266011715	0.201512202620506	49.815008
18	2066.75122070313	14.9729987606406	10.1670734584332	0.203121960163116	49.794276
18.1000003814697	2065.70776367188	15.0565402582288	10.2475611492991	0.204731702804565	49.769136
18.2000007629395	2061.09033203125	15.1398507878184	10.3207314386964	0.206268295645714	49.657888
18.2999992370605	2057.4453125	15.2231603860855	10.4012191295624	0.207878053188324	49.570068
18.3999996185303	2053.974609375	15.3067018836737	10.4780485853553	0.209414646029472	49.486448
18.5	2053.14892578125	15.3900124132633	10.5621954426169	0.211097568273544	49.466556
18.6000003814697	2047.29724121094	15.4730910435319	10.6390239670873	0.212707310914993	49.325568
18.7000007629395	2041.40441894531	15.5566325411201	10.7231708243489	0.214317068457603	49.183596
18.7999992370605	2037.49816894531	15.6401731073856	10.807316750288	0.215926826000214	49.08948
18.8999996185303	2031.31701660156	15.7230217009783	10.8841462060809	0.217463403940201	48.94056
19	2023.52648925781	15.8063322305679	10.9646338969469	0.219073161482811	48.75286
19.1000003814697	2018.77478027344	15.8896427601576	11.0487807542086	0.220829263329506	48.638376
19.2000007629395	2012.93627929688	15.9727223217487	11.1329266801476	0.222439020872116	48.497712
19.2999992370605	2003.06164550781	16.0558018833399	11.2134143710136	0.224121958017349	48.2598
19.3999996185303	1994.79956054688	16.1391124129295	11.3048776984215	0.225951224565506	48.060744
19.5	1973.93188476563	16.2219610065222	11.4109758287668	0.227926820516586	47.557976
19.5300006866455	10.8445405960083	16.246885061264	11.6195119917393	0.229902431368828	0.26127771875
