Repository: ChahGhim/SLS_PA2200_Degradation

# SLS_PA2200_Degradation
Raw and processed data accompanying the article "INDIVIDUAL AND COMBINED EFFECTS OF ENVIRONMENTAL AGING FACTORS ON THE MECHANICAL PROPERTIES OF SLS-FABRICATED PA12 PARTS" Chahine Ghimouz, Jean-Pierre Kenné, Lucas A. Hof.

Mechanical engineering department, École de technologie supérieure, 1100, rue Notre-Dame Ouest, Montreal, Québec, H3C1K3, Canada Systems Engineering Department, École de technologie supérieure, 1100, rue Notre-Dame Ouest, Montreal, Québec, H3C1K3 Canada

Data list:

File: Tensile_tests/Benchmark/PA12_XY_4 05-16-22 10 29 13 AM/DAQ- Time, … - (Timed).txt
File Path: C:\MTS TestSuite\Data Files\Chahine\DOE\PA12_XY_4 05-16-22 10 29 13 AM\DAQ- Time, … - (Timed).txt   
Test: MTS EM Tension (Extensometer)_Grand_Chahine 1
Test Run: PA12_XY_4
Date: 5/16/2022 10:28:43 AM


Time 	Load 	Crosshead 	Extensometer 	Strain 	Stress 
sec	N	mm	mm	mm/mm	N/mm²
0.100000001490116	46.8731956481934	0.061617283790838	0.0146341462823329	0.00021951220696792	1.120631
0.200000002980232	105.390380859375	0.144696765346453	0.0402439036406577	0.000731707317754626	2.51964325
0.300000011920929	169.13948059082	0.228699340368621	0.0695121925673448	0.00139024388045073	4.04373875
0.400000005960464	228.301788330078	0.312240386847407	0.102439022157341	0.0019756096880883	5.4581745
0.5	287.146331787109	0.395550625398755	0.128048777696677	0.00248780474066734	6.865013
0.600000023841858	347.302124023438	0.478860893053934	0.153658533236012	0.00300000002607703	8.3032005
0.699999988079071	405.076232910156	0.562171160709113	0.186585370101966	0.00365853658877313	9.684448
0.800000011920929	460.767944335938	0.645712192635983	0.234146340517327	0.00453658541664481	11.015909
0.899999976158142	514.946838378906	0.729253224562854	0.278048770269379	0.00548780476674438	12.311203
1	572.77490234375	0.812563463114202	0.310975621687248	0.00614634156227112	13.69374
1.10000002384186	624.749084472656	0.89587370166555	0.351219525327906	0.00702439062297344	14.936324
1.20000004768372	677.202453613281	0.979183940216899	0.387804873753339	0.0076829269528389	16.190364
1.29999995231628	731.601867675781	1.06272497214377	0.41341464384459	0.00826829299330711	17.49093
1.39999997615814	782.004272460938	1.14603526890278	0.442682940047234	0.00878048781305552	18.695936
1.5	831.710876464844	1.22957630082965	0.475609762361273	0.00943902414292097	19.884308
1.60000002384186	883.001831054688	1.31311733275652	0.501219532452524	0.0100243911147118	21.110558
1.70000004768372	932.683898925781	1.39642762951553	0.534146325662732	0.0106097562238574	22.298342
1.79999995231628	982.338745117188	1.47973780985922	0.570731703191996	0.0112682934850454	23.485476
1.89999997615814	1033.23181152344	1.56327884178609	0.603658554609865	0.0120731713250279	24.702212
2	1079.458984375	1.6465891385451	0.640243873931468	0.0127317067235708	25.8074
2.09999990463257	1127.57397460938	1.72989943530411	0.676829251460731	0.0134634142741561	26.957718
2.20000004768372	1172.5810546875	1.81320961564779	0.7097561028786	0.0141219515353441	28.033736
2.29999995231628	1222.23559570313	1.89628906082362	0.739024369977415	0.0147804878652096	29.220862
2.40000009536743	1267.40661621094	1.97959947399795	0.771951221395284	0.0153658539056778	30.300798
2.5	1313.32263183594	2.06290953792632	0.804878072813153	0.0160243902355433	31.398544
2.59999990463257	1354.29296875	2.14598909951746	0.834146339911968	0.0166097562760115	32.378052
2.70000004768372	1398.68420410156	2.22929939627647	0.867073191329837	0.0172682926058769	33.439346
2.79999995231628	1441.05603027344	2.31237895786762	0.896341458428651	0.0178536586463451	34.45236
2.90000009536743	1482.33410644531	2.39545828662813	0.92926830984652	0.0185853652656078	35.439224
3	1522.66833496094	2.47853784821928	0.965853687375784	0.0192439015954733	36.403524
3.09999990463257	1560.25622558594	2.56161717697978	0.998780480585992	0.0198292694985867	37.302164
3.20000004768372	1601.07458496094	2.64469673857093	1.0317072737962	0.0205609761178494	38.278036
3.29999995231628	1636.60278320313	2.72800703532994	1.07195123564452	0.0213658530265093	39.127436
3.40000009536743	1677.50573730469	2.81131733208895	1.10487802885473	0.0220243912190199	40.105332
3.5	1713.25732421875	2.89439666084945	1.14512199070305	0.0227560959756374	40.960068
3.59999990463257	1741.59680175781	2.97770695760846	1.18170736823231	0.0236341468989849	41.637604
3.70000004768372	1777.23095703125	3.06101725436747	1.22195121366531	0.0243658535182476	42.489532
3.79999995231628	1809.29809570313	3.14432755112648	1.25853659119457	0.0250975601375103	43.256184
3.90000009536743	1835.3134765625	3.22786858305335	1.29878043662757	0.025829266756773	43.878152
4	1863.57568359375	3.31140961498022	1.33536581415683	0.0267073158174753	44.55384
4.09999990463257	1892.0498046875	3.39448917657137	1.37560977600515	0.0274390242993832	45.234588
4.19999980926514	1916.23962402344	3.47803020849824	1.4195122057572	0.0283170714974403	45.812912
4.30000019073486	1934.20568847656	3.56134027242661	1.46341463550925	0.0291951205581427	46.24244
4.40000009536743	1958.49841308594	3.64465056918561	1.5073170652613	0.030073169618845	46.823224
4.5	1978.84692382813	3.72819160111248	1.55121949501336	0.0309512205421925	47.309712
4.59999990463257	1992.65344238281	3.81196336820722	1.6024389769882	0.0319756120443344	47.639792
4.69999980926514	2010.59594726563	3.89504292979836	1.65365857537836	0.032926831394434	48.068756
4.80000019073486	2025.31518554688	3.97858396172524	1.69756100513041	0.0338780470192432	48.42066
4.90000009536743	2033.73913574219	4.0618940256536	1.7451219027862	0.0348292700946331	48.62206
5	2047.92846679688	4.14497358724475	1.7926829168573	0.0357804894447327	48.961292
5.09999990463257	2059.22485351563	4.2282841168344	1.84390239883214	0.0367317050695419	49.231364
5.19999980926514	2064.20629882813	4.31182514876127	1.89878046512604	0.0378292687237263	49.35046
5.30000019073486	2073.77685546875	4.39467374235392	1.94999994710088	0.0389268286526203	49.579268
5.40000009536743	2080.77172851563	4.47798380628228	2.00121942907572	0.0398780480027199	49.7465
5.5	2084.63916015625	4.56106336787343	2.05609761178494	0.0409756079316139	49.83896
5.59999990463257	2091.1669921875	4.64414292946458	2.11097556166351	0.0420731715857983	49.995028
5.69999980926514	2099.30419921875	4.72722249105573	2.15853657573462	0.0431707315146923	50.189568
5.80000019073486	2105.73022460938	4.81030205264688	2.2207316942513	0.0442682914435863	50.3432
5.90000009536743	2109.87524414063	4.89338114857674	2.27560964412987	0.0453658550977707	50.4423
6	2115.2421875	4.97646071016788	2.34146346338093	0.0466829240322113	50.570608
6.09999990463257	2120.78979492188	5.05977123975754	2.39634141325951	0.0477804914116859	50.70324
6.19999980926514	2124.8603515625	5.1428503356874	2.45121959596872	0.0488780476152897	50.80056
6.30000019073486	2128.375	5.22616086527705	2.5060975458473	0.0500487834215164	50.884584
6.40000009536743	2131.2978515625	5.3092404268682	2.56829266436398	0.0512926839292049	50.954464
6.5	2134.0966796875	5.39231998845935	2.61951214633882	0.0523170754313469	51.021376
6.59999990463257	2136.16772460938	5.47586102038622	2.67804879695177	0.0534146316349506	51.070892
6.69999980926514	2138.94287109375	5.55894011631608	2.73292674683034	0.0545853674411774	51.13724
6.80000019073486	2143.10424804688	5.64225064590573	2.79146339744329	0.0556829236447811	51.236728
6.90000009536743	2148.45434570313	5.7255607098341	2.84634158015251	0.0567804872989655	51.364636
7	2149.91333007813	5.80864027142525	2.90121953003109	0.0579512193799019	51.399516
7.09999990463257	2155.42504882813	5.89195033535361	2.96341464854777	0.0591219514608383	51.531292
7.19999980926514	2157.5390625	5.97526086494327	3.01097566261888	0.06014633923769	51.581832
7.30000019073486	2158.57666015625	6.05880189687014	3.06951231323183	0.0613170713186264	51.60664
7.40000009536743	2161.33642578125	6.1421119607985	3.13536589965224	0.0625609755516052	51.672616
7.5	2161.57250976563	6.22542249038816	3.19390255026519	0.0636585354804993	51.678264
7.59999990463257	2163.3154296875	6.30873255431652	3.2524389680475	0.0649756118655205	51.719932
7.69999980926514	2166.4931640625	6.39204261824489	3.31097561866045	0.0661463439464569	51.795904
7.80000019073486	2165.70581054688	6.47535314783454	3.3695122692734	0.067243903875351	51.77708
7.90000009536743	2166.01586914063	6.55866321176291	3.42073175124824	0.0682682916522026	51.784492
8	2168.59594726563	6.64197374135256	3.48292686976492	0.0695121958851814	51.846176
8.10000038146973	2171.69873046875	6.72528380528092	3.55243892408907	0.0709756091237068	51.920356
8.19999980926514	2173.20190429688	6.80859433487058	3.61097557470202	0.0721463412046433	51.956296
8.30000019073486	2174.63061523438	6.89167343080044	3.66585375741124	0.0731707289814949	51.990452
8.39999961853027	2178.54321289063	6.97498396039009	3.72073170728981	0.0742682889103889	52.083992
8.5	2178.68334960938	7.05806352198124	3.7829268258065	0.0755121931433678	52.087344
8.60000038146973	2178.287109375	7.14137358590961	3.84512194432318	0.076829269528389	52.077872
8.69999980926514	2180.2275390625	7.22468364983797	3.89999989420176	0.077926829457283	52.12426
8.80000019073486	2179.126953125	7.30776321142912	3.96219501271844	0.0791707336902618	52.097948
8.89999961853027	2182.62158203125	7.39107374101877	4.02073189616203	0.0803414657711983	52.181496
9	2180.24462890625	7.47438380494714	4.07926831394434	0.0815121904015541	52.124668
9.10000038146973	2182.228515625	7.55746336653829	4.13780473172665	0.0826097577810287	52.1721
9.19999980926514	2181.70190429688	7.64100439846516	4.20731725171208	0.08392683416605	52.159508
9.30000019073486	2184.5048828125	7.72454543039203	4.26585366949439	0.08524389564991	52.226524
9.39999961853027	2185.77807617188	7.80762499198318	4.32804878801107	0.0864877998828888	52.25696
9.5	2184.97973632813	7.89093505591154	4.38658520579338	0.0875853672623634	52.237876
9.60000038146973	2187.54125976563	7.9744765534997	4.44878032431006	0.0888292640447617	52.299116
9.69999980926514	2185.9736328125	8.05778615176678	4.50731720775366	0.0900731682777405	52.261636
9.80000019073486	2184.55444335938	8.14132764935493	4.57317056134343	0.0913170725107193	52.227708
9.89999961853027	2183.07983398438	8.22486821562052	4.63536567986012	0.0925609767436981	52.192452
10	2185.47436523438	8.30817874521017	4.6975607983768	0.0938048809766769	52.2497
10.1000003814697	2183.298828125	8.39148927479982	4.76341461762786	0.0951951146125793	52.197688
10.1999998092651	2184.61743164063	8.47502984106541	4.82560973614454	0.0964390188455582	52.229212
10.3000001907349	2183.4892578125	8.55834037065506	4.88414615392685	0.0975365862250328	52.20224
10.3999996185303	2185.6845703125	8.64165090024471	4.94268303737044	0.098780483007431	52.254728
10.5	2183.73266601563	8.7251914665103	5.00853639096022	0.10002438724041	52.20806
10.6000003814697	2183.19946289063	8.80850199609995	5.0707315094769	0.101268291473389	52.195312
10.6999998092651	2187.91162109375	8.89181159436703	5.12926839292049	0.102512195706367	52.307972
10.8000001907349	2185.57153320313	8.97512212395668	5.19146351143718	0.103682935237885	52.252024
10.8999996185303	2186.0078125	9.05820168554783	5.25365862995386	0.104999996721745	52.262456
11	2183.81958007813	9.14151221513748	5.31585374847054	0.106243900954723	52.21014
11.1000003814697	2183.99829101563	9.22505278140306	5.38536580279469	0.107634142041206	52.214412
11.1999998092651	2183.1943359375	9.30836331099272	5.45121962204576	0.108878046274185	52.195192
11.3000001907349	2180.88818359375	9.39167384058237	5.51341474056244	0.110121950507164	52.140056
11.3999996185303	2181.58032226563	9.47498343884945	5.57195115834475	0.111365847289562	52.156604
11.5	2180.279296875	9.5582939684391	5.6414632126689	0.112682923674583	52.1255
11.6000003814697	2178.4716796875	9.64160449802876	5.70365833118558	0.114000000059605	52.082284
11.6999998092651	2177.58129882813	9.72514506429434	5.76219521462917	0.115170732140541	52.060996
11.8000001907349	2178.853515625	9.80799365788698	5.83170726895332	0.116560973227024	52.091412
11.8999996185303	2177.18286132813	9.89153515547514	5.89756108820438	0.117878049612045	52.051468
12	2176.1884765625	9.97507572174072	5.95975620672107	0.119048774242401	52.027696
12.1000003814697	2178.03881835938	10.0583862513304	6.02560956031084	0.120365850627422	52.071932
12.1999998092651	2177.78149414063	10.14169678092	6.08414644375443	0.121609754860401	52.06578
12.3000001907349	2172.6376953125	10.2252373471856	6.14999979734421	0.12285365909338	51.942804
12.3999996185303	2174.98974609375	10.3085478767753	6.21219491586089	0.124097555875778	51.999036
12.5	2170.58837890625	10.3920893743634	6.27804873511195	0.12541463971138	51.893812
12.6000003814697	2170.89086914063	10.475629940629	6.3475607894361	0.126878052949905	51.901044
12.6999998092651	2167.83129882813	10.5587095022202	6.42073154449463	0.128268286585808	51.827896
12.8000001907349	2166.72583007813	10.6422500684857	6.49024406448007	0.129658535122871	51.801468
12.8999996185303	2165.11059570313	10.7257915660739	6.55975611880422	0.130975604057312	51.762848
13	2165.08178710938	10.8091020956635	6.62926817312837	0.132439017295837	51.76216
13.1000003814697	2166.13720703125	10.8926426619291	6.69512199237943	0.133829265832901	51.787392
13.1999998092651	2164.15356445313	10.9759531915188	6.76829274743795	0.135219514369965	51.739968
13.3000001907349	2164.52612304688	11.0592637211084	6.83414656668901	0.136609762907028	51.748876
13.3999996185303	2163.10986328125	11.142804287374	6.90365862101316	0.137926831841469	51.715016
13.5	2158.98852539063	11.2261148169637	6.97317067533731	0.139317080378532	51.616484
13.6000003814697	2158.47485351563	11.3091943785548	7.04634143039584	0.140780493617058	51.604204
13.6999998092651	2157.51147460938	11.3925039768219	7.11951218545437	0.142243906855583	51.581172
13.8000001907349	2156.42211914063	11.4758145064116	7.18902423977852	0.143634140491486	51.555128
13.8999996185303	2151.2880859375	11.5591250360012	7.26585369557142	0.145170733332634	51.432384
14	2151.63330078125	11.6424355655909	7.33536574989557	0.146560981869698	51.44064
14.1000003814697	2149.27294921875	11.7255141958594	7.4085365049541	0.148024395108223	51.384208
14.1999998092651	2148.34643554688	11.8088247254491	7.47439032420516	0.149414628744125	51.362056
14.3000001907349	2147.8447265625	11.8921352550387	7.54390237852931	0.150731712579727	51.350064
14.3999996185303	2148.97045898438	11.9754457846284	7.61341443285346	0.152048781514168	51.376976
14.5	2145.18408203125	12.0587553828955	7.6829269528389	0.153512194752693	51.286452
14.6000003814697	2143.39526367188	12.1422968804836	7.75609770789742	0.154975607991219	51.243684
14.6999998092651	2142.04711914063	12.2256064787507	7.82926846295595	0.156512200832367	51.211456
14.8000001907349	2141.884765625	12.3089170083404	7.90975615382195	0.158048778772354	51.207572
14.8999996185303	2139.37719726563	12.3924585059285	7.9792682081461	0.159439012408257	51.147624
15	2135.87573242188	12.4757681041956	8.056097663939	0.160902440547943	51.063912
15.1000003814697	2134.63452148438	12.5590786337852	8.12926795333624	0.162365853786469	51.034236
15.1999998092651	2130.97900390625	12.6426201313734	8.20243917405605	0.163829267024994	50.94684
15.3000001907349	2130.62670898438	12.7256996929646	8.27560946345329	0.165365859866142	50.93842
15.3999996185303	2127.18041992188	12.8090092912316	8.34878068417311	0.166902422904968	50.856024
15.5	2127.5576171875	12.8925507888198	8.4292683750391	0.168439015746117	50.865044
15.6000003814697	2126.220703125	12.9756303504109	8.506097830832	0.169975608587265	50.83308
15.6999998092651	2122.32421875	13.0591709166765	8.58292728662491	0.171512201428413	50.739924
15.8000001907349	2119.87817382813	13.1424814462662	8.65243934094906	0.172902435064316	50.681444
15.8999996185303	2118.58032226563	13.2257919758558	8.7256096303463	0.174292683601379	50.650416
16	2114.82055664063	13.3088706061244	8.8024390861392	0.175902426242828	50.560528
16.1000003814697	2114.25952148438	13.3921811357141	8.87560937553644	0.177365854382515	50.547116
16.2000007629395	2107.09619140625	13.4752606973052	8.94878059625626	0.178902447223663	50.375856
16.2999992370605	2106.95141601563	13.5585712268949	9.02561005204916	0.180439025163651	50.372396
16.3999996185303	2102.56689453125	13.641650788486	9.10243857651949	0.181902438402176	50.267572
16.5	2097.80834960938	13.7247303500772	9.18292719870806	0.183512195944786	50.153808
16.6000003814697	2097.97241210938	13.8078099116683	9.26707312464714	0.185195118188858	50.157728
16.7000007629395	2093.85961914063	13.8911195099354	9.34756081551313	0.186731696128845	50.0594
16.7999992370605	2089.2958984375	13.9741990715265	9.42439027130604	0.188268288969994	49.950292
16.8999996185303	2087.36108398438	14.0572786331177	9.50121972709894	0.189878046512604	49.904036
17	2083.75268554688	14.1405891627073	9.58170741796494	0.191487804055214	49.817768
17.1000003814697	2076.8193359375	14.2238987609744	9.65121947228909	0.192951232194901	49.652008
17.2000007629395	2069.44555664063	14.3072092905641	9.73536539822817	0.194560974836349	49.475716
17.2999992370605	2060.720703125	14.3902888521552	9.81585402041674	0.19617073237896	49.267124
17.3999996185303	2048.56787109375	14.4735993817449	9.89999994635582	0.197853654623032	48.97658
17.5	2031.67797851563	14.5569089800119	9.99146327376366	0.199609756469727	48.57278
17.6000003814697	1992.02319335938	14.6404504776001	10.1085370406508	0.201804876327515	47.624724
17.6299991607666	3.79965591430664	14.665374532342	10.3097558021545	0.204000011086464	0.09084109375

File: Tensile_tests/Benchmark/PA12_XY_5 05-16-22 10 31 06 AM/DAQ- Time, … - (Timed).txt
File Path: C:\MTS TestSuite\Data Files\Chahine\DOE\PA12_XY_5 05-16-22 10 31 06 AM\DAQ- Time, … - (Timed).txt   
Test: MTS EM Tension (Extensometer)_Grand_Chahine 1
Test Run: PA12_XY_5
Date: 5/16/2022 10:30:18 AM


Time 	Load 	Crosshead 	Extensometer 	Strain 	Stress 
sec	N	mm	mm	mm/mm	N/mm²
0.100000001490116	61.1660537719727	0.0620788341620937	0.0146341462823329	0.00021951220696792	1.46120525
0.200000002980232	121.42618560791	0.144927529618144	0.04756097405334	0.00087804882787168	2.900769
0.300000011920929	178.457733154297	0.229160898015834	0.065853659179993	0.0013170731253922	4.2632045
0.400000005960464	238.397186279297	0.31270191539079	0.0987804887699895	0.00190243893302977	5.695107
0.5	294.963226318359	0.396012183045968	0.124390237033367	0.00241463421843946	7.046422
0.600000023841858	352.128601074219	0.479322450701147	0.157317073899321	0.00307317078113556	8.412054
0.699999988079071	406.548187255859	0.562632689252496	0.197560977539979	0.00387804862111807	9.712092
0.800000011920929	462.946258544922	0.646173721179366	0.241463421843946	0.00475609768182039	11.059395
0.899999976158142	518.026916503906	0.729714753106236	0.281707325484604	0.00548780476674438	12.375225
1	571.004760742188	0.812794256489724	0.314634147798643	0.00621951231732965	13.640821
1.10000002384186	622.879089355469	0.896335288416594	0.351219525327906	0.00702439062297344	14.880055
1.20000004768372	673.061828613281	0.979645526967943	0.384146347641945	0.00760975573211908	16.078878
1.29999995231628	726.664245605469	1.06295582372695	0.424390251282603	0.00841463357210159	17.359394
1.39999997615814	778.405700683594	1.14649685565382	0.457317073596641	0.00907317083328962	18.595454
1.5	822.264831542969	1.23003788758069	0.493902422022074	0.00973170716315508	19.643212
1.60000002384186	873.0625	1.31357891950756	0.526829273439944	0.0104634147137403	20.856724
1.70000004768372	921.877197265625	1.39688909985125	0.559756124857813	0.0111219510436058	22.022866
1.79999995231628	970.628356933594	1.48019939661026	0.592682918068022	0.0118536585941911	23.18749
1.89999997615814	1016.37908935547	1.56374042853713	0.625609769485891	0.0124390246346593	24.280436
2	1065.21789550781	1.64705072529614	0.658536562696099	0.013170731253922	25.447154
2.09999990463257	1111.90393066406	1.73036090563983	0.695121940225363	0.01382926851511	26.562444
2.20000004768372	1158.99841308594	1.81367120239884	0.724390265531838	0.0144878048449755	27.687492
2.29999995231628	1202.66271972656	1.89675064757466	0.757317058742046	0.0150731708854437	28.730596
2.40000009536743	1247.54846191406	1.98006094433367	0.782926857937127	0.0156585369259119	29.802878
2.5	1291.57470703125	2.06337124109268	0.815853651147336	0.0162439029663801	30.854628
2.59999990463257	1336.42517089844	2.14645056985319	0.845121976453811	0.0168292671442032	31.926068
2.70000004768372	1375.08618164063	2.22953013144434	0.881707295775414	0.017560975626111	32.849646
2.79999995231628	1415.54992675781	2.31284042820334	0.918292673304677	0.0182926822453737	33.816292
2.90000009536743	1455.88293457031	2.39591998979449	0.958536576945335	0.0190975610166788	34.779812
3	1495.52600097656	2.478999318555	0.991463428363204	0.0197560973465443	35.726852
3.09999990463257	1533.93249511719	2.56207888014615	1.02439022157341	0.0204146355390549	36.644352
3.20000004768372	1570.68212890625	2.64515820890665	1.06097559910268	0.0211463421583176	37.522268
3.29999995231628	1610.03686523438	2.72846850566566	1.09756097663194	0.0218780487775803	38.46242
3.40000009536743	1647.17504882813	2.81177880242467	1.14146340638399	0.0226829275488853	39.34962
3.5	1678.27355957031	2.89485836401582	1.17804878391325	0.0234878044575453	40.092536
3.59999990463257	1713.00268554688	2.97816866077483	1.21829262934625	0.0242926832288504	40.922184
3.70000004768372	1745.337890625	3.06147872470319	1.25853659119457	0.0250243917107582	41.694648
3.79999995231628	1775.05163574219	3.1447890214622	1.29512196872383	0.025829266756773	42.404484
3.90000009536743	1803.44128417969	3.22833005338907	1.3317073462531	0.0265609752386808	43.082688
4	1832.17614746094	3.31187108531594	1.37195119168609	0.0273658540099859	43.76914
4.09999990463257	1856.8115234375	3.39495064690709	1.40853656921536	0.0280975624918938	44.357656
4.19999980926514	1883.03051757813	3.47849167883396	1.44878053106368	0.0288292672485113	44.984008
4.30000019073486	1905.54809570313	3.56180197559297	1.48902437649667	0.0297073181718588	45.521932
4.40000009536743	1925.43908691406	3.64511227235198	1.53658539056778	0.0306585356593132	45.997112
4.5	1948.91845703125	3.72865330427885	1.58048782031983	0.0315365865826607	46.558012
4.59999990463257	1965.30212402344	3.81242507137358	1.62804883439094	0.0324146337807179	46.949404
4.69999980926514	1983.15966796875	3.89550440013409	1.67195126414299	0.033292680978775	47.376008
4.80000019073486	1996.78283691406	3.97881492972374	1.71585369389504	0.0342439040541649	47.701452
4.90000009536743	2011.82897949219	4.06235596165061	1.76341459155083	0.0351951234042645	48.060892
5	2022.04028320313	4.14543505758047	1.80731702130288	0.0360731706023216	48.304832
5.09999990463257	2032.74865722656	4.22874558717012	1.85853661969304	0.0370975621044636	48.560648
5.19999980926514	2041.82092285156	4.31228661909699	1.90975610166788	0.0381219498813152	48.777376
5.30000019073486	2050.01513671875	4.39513521268964	1.96463405154645	0.0391463413834572	48.973128
5.40000009536743	2057.75146484375	4.478445276618	2.01585376635194	0.0401707328855991	49.157944
5.5	2062.32739257813	4.56152483820915	2.06707324832678	0.0412682890892029	49.267256
5.59999990463257	2068.07348632813	4.6446043998003	2.11829273030162	0.0422926843166351	49.404528
5.69999980926514	2075.0478515625	4.72768396139145	2.17317068018019	0.0433170758187771	49.57114
5.80000019073486	2080.97314453125	4.8107635229826	2.23170733079314	0.0445609763264656	49.712688
5.90000009536743	2087.49096679688	4.89384308457375	2.28292681276798	0.0455121919512749	49.868392
6	2090.8583984375	4.97692218050361	2.3378049954772	0.0466829240322113	49.94884
6.09999990463257	2094.57373046875	5.06023271009326	2.40000011399388	0.047853659838438	50.037596
6.19999980926514	2097.80053710938	5.14331227168441	2.45121959596872	0.0489512160420418	50.11468
6.30000019073486	2101.55859375	5.22662233561277	2.50975601375103	0.0500487834215164	50.204456
6.40000009536743	2102.93969726563	5.30970189720392	2.56829266436398	0.0512926839292049	50.237452
6.5	2105.05859375	5.39278145879507	2.61951214633882	0.0523170754313469	50.288068
6.59999990463257	2107.515625	5.47609152272344	2.67804879695177	0.0534146316349506	50.346768
6.69999980926514	2112.66333007813	5.55940205231309	2.73292674683034	0.054512195289135	50.46974
6.80000019073486	2110.84643554688	5.64271211624146	2.79146339744329	0.0557560995221138	50.426336
6.90000009536743	2116.14184570313	5.72602218016982	2.85365851595998	0.0569268316030502	50.55284
7	2117.76171875	5.80910174176097	2.9085366986692	0.0580243915319443	50.591536
7.09999990463257	2122.50122070313	5.89241227135062	2.96341464854777	0.0591219514608383	50.70476
7.19999980926514	2125.77661132813	5.97572233527899	3.01463413052261	0.0602195113897324	50.783004
7.30000019073486	2124.46655273438	6.05926336720586	3.07682924903929	0.0613902471959591	50.751708
7.40000009536743	2125.26513671875	6.14257343113422	3.13902436755598	0.0626341477036476	50.770788
7.5	2126.00048828125	6.22588396072388	3.19756101816893	0.063804879784584	50.788352
7.59999990463257	2127.76147460938	6.30919402465224	3.25609766878188	0.0649756118655205	50.830424
7.69999980926514	2129.05810546875	6.3925045542419	3.31829278729856	0.0662926807999611	50.861396
7.80000019073486	2133.0556640625	6.47581461817026	3.37682920508087	0.0673902481794357	50.956896
7.90000009536743	2130.982421875	6.55912468209863	3.43170738779008	0.0684878081083298	50.907368
8	2129.748046875	6.64243521168828	3.48658533766866	0.0696585401892662	50.87788
8.10000038146973	2133.67529296875	6.72574527561665	3.55609762482345	0.0710487812757492	50.9717
8.19999980926514	2133.75512695313	6.8090558052063	3.61829274334013	0.0721463412046433	50.973604
8.30000019073486	2136.61669921875	6.89213536679745	3.66951222531497	0.0732439011335373	51.041968
8.39999961853027	2139.7958984375	6.97544543072581	3.72804887592793	0.0744146332144737	51.117916
8.5	2137.54541015625	7.05852499231696	3.78658529371023	0.0756585374474525	51.064152
8.60000038146973	2136.99853515625	7.14183505624533	3.84878041222692	0.0767560973763466	51.051088
8.69999980926514	2141.73193359375	7.22514558583498	3.90731729567051	0.0779999941587448	51.164164
8.80000019073486	2140.998046875	7.30822468176484	3.96585371345282	0.0792438983917236	51.146632
8.89999961853027	2143.87036132813	7.39153521135449	4.03170753270388	0.0804878026247025	51.215248
9	2143.31225585938	7.47461477294564	4.08658524975181	0.0816585421562195	51.201916
9.10000038146973	2141.369140625	7.55792483687401	4.14878036826849	0.0827560946345329	51.155496
9.19999980926514	2141.67260742188	7.64146586880088	4.20731725171208	0.0839999988675117	51.162748
9.30000019073486	2146.5048828125	7.72477593272924	4.26951237022877	0.085317075252533	51.278188
9.39999961853027	2143.97143554688	7.8080864623189	4.32804878801107	0.086414635181427	51.217664
9.5	2143.17944335938	7.89139699190855	4.39024390652776	0.0877317041158676	51.198744
9.60000038146973	2144.44067382813	7.97470659017563	4.45243902504444	0.0889756083488464	51.228876
9.69999980926514	2145.541015625	8.05801711976528	4.51463414356112	0.0902195125818253	51.25516
9.80000019073486	2146.60693359375	8.14155861735344	4.57317056134343	0.0913902446627617	51.280624
9.89999961853027	2145.97534179688	8.22509918361902	4.64268308132887	0.0926341488957405	51.265536
10	2148.04736328125	8.30840971320868	4.70487819984555	0.0939512178301811	51.315036
10.1000003814697	2144.96997070313	8.39195027947426	4.76707331836224	0.0952682942152023	51.24152
10.1999998092651	2141.63647460938	8.47549177706242	4.83292667195201	0.0965121984481812	51.161884
10.3000001907349	2144.48974609375	8.55880137532949	4.89512179046869	0.0977560952305794	51.230048
10.3999996185303	2140.92749023438	8.64211190491915	4.95365867391229	0.0989999994635582	51.144948
10.5	2141.642578125	8.72565340250731	5.01585379242897	0.100243903696537	51.162032
10.6000003814697	2144.09790039063	8.80896300077438	5.08536584675312	0.101560980081558	51.220684
10.6999998092651	2145.55908203125	8.89227353036404	5.15487790107727	0.102878049015999	51.255592
10.8000001907349	2144.1083984375	8.97558405995369	5.21707301959395	0.104195117950439	51.220936
10.8999996185303	2143.33740234375	9.05866362154484	5.28292683884501	0.105512201786041	51.202516
11	2147.064453125	9.14197321981192	5.34878065809608	0.106902435421944	51.291556
11.1000003814697	2143.595703125	9.22551471740007	5.41097577661276	0.108146339654922	51.208688
11.1999998092651	2144.60668945313	9.30882524698973	5.47317089512944	0.109317071735859	51.23284
11.3000001907349	2142.6572265625	9.39213484525681	5.53902424871922	0.11063414812088	51.186268
11.3999996185303	2139.73071289063	9.47544537484646	5.60487806797028	0.111878052353859	51.116356
11.5	2140.6572265625	9.55875590443611	5.66707318648696	0.1131951212883	51.138492
11.6000003814697	2140.12060546875	9.64206550270319	5.73292700573802	0.114439025521278	51.125672
11.6999998092651	2136.27880859375	9.72537603229284	5.7951221242547	0.115756094455719	51.033896
11.8000001907349	2136.18969726563	9.8086865618825	5.86463417857885	0.117146342992783	51.031764
11.8999996185303	2138.689453125	9.89199709147215	5.92317059636116	0.118390247225761	51.091484
12	2138.21411132813	9.97553765773773	5.9926831163466	0.119707316160202	51.080128
12.1000003814697	2137.650390625	10.0586172193289	6.05853646993637	0.121024392545223	51.06666
12.1999998092651	2137.54345703125	10.1421577855945	6.12439028918743	0.122341468930244	51.064104
12.3000001907349	2134.36645507813	10.2256992831826	6.19390234351158	0.123731710016727	50.988208
12.3999996185303	2135.88720703125	10.3090098127723	6.25609746202827	0.124975606799126	51.02454
12.5	2131.86450195313	10.3925503790379	6.32195128127933	0.126365855336189	50.92844
12.6000003814697	2130.86865234375	10.4758609086275	6.38780510053039	0.12768292427063	50.904652
12.6999998092651	2130.1748046875	10.5591714382172	6.45731715485454	0.129073172807693	50.888076
12.8000001907349	2130.61889648438	10.6427120044827	6.51951227337122	0.130243912339211	50.898684
12.8999996185303	2127.76928710938	10.7262535020709	6.58902432769537	0.131634145975113	50.830608
13	2127.5	10.809563100338	6.6621950827539	0.133024394512177	50.824176
13.1000003814697	2129.23315429688	10.8931045979261	6.72804890200496	0.134487807750702	50.86558
13.1999998092651	2125.74169921875	10.9764141961932	6.79756095632911	0.135804876685143	50.782172
13.3000001907349	2127.64282226563	11.0597247257829	6.86341477558017	0.137195125222206	50.827588
13.3999996185303	2125.255859375	11.1430352553725	6.93658553063869	0.138585358858109	50.770564
13.5	2123.65234375	11.2265758216381	7.00975628569722	0.140048772096634	50.73226
13.6000003814697	2121.57275390625	11.3096553832293	7.08292704075575	0.141439020633698	50.68258
13.6999998092651	2119.01684570313	11.3929659128189	7.14878039434552	0.142829269170761	50.62152
13.8000001907349	2119.09643554688	11.4762764424086	7.21829291433096	0.144219517707825	50.62342
13.8999996185303	2117.73364257813	11.5595860406756	7.28780496865511	0.145536586642265	50.590864
14	2112.33374023438	11.6428965702653	7.35731702297926	0.146999999880791	50.461868
14.1000003814697	2112.65600585938	11.7262070998549	7.41951214149594	0.14824390411377	50.469564
14.1999998092651	2113.365234375	11.8092866614461	7.49268289655447	0.149707317352295	50.486508
14.3000001907349	2113.63842773438	11.8925962597132	7.56219495087862	0.151097565889359	50.493036
14.3999996185303	2110.59814453125	11.9759067893028	7.63170747086406	0.152414634823799	50.420404
14.5	2111.15747070313	12.0592173188925	7.69756082445383	0.153804883360863	50.433768
14.6000003814697	2109.18920898438	12.1427578851581	7.77073157951236	0.155268296599388	50.386748
14.6999998092651	2107.373046875	12.2260684147477	7.84756056964397	0.156804889440537	50.34336
14.8000001907349	2105.91064453125	12.3093789443374	7.92439002543688	0.158414632081985	50.308424
14.8999996185303	2104.43212890625	12.392919510603	7.99756124615669	0.159804880619049	50.273104
15	2101.1796875	12.4762300401926	8.0743907019496	0.161341458559036	50.195404
15.1000003814697	2100.39697265625	12.5595405697823	8.14024358987808	0.162658542394638	50.176708
15.1999998092651	2096.36645507813	12.6430811360478	8.21707304567099	0.164121955633163	50.08042
15.3000001907349	2094.71337890625	12.726160697639	8.28292686492205	0.165512189269066	50.040932
15.3999996185303	2096.60107421875	12.8094712272286	8.34878068417311	0.166829258203506	50.086028
15.5	2095.27368164063	12.8930117934942	8.42561013996601	0.168439015746117	50.054316
15.6000003814697	2093.63403320313	12.9760913550854	8.50243866443634	0.169902443885803	50.015148
15.6999998092651	2091.18676757813	13.059401884675	8.57560988515615	0.171365857124329	49.956684
15.8000001907349	2090.97973632813	13.1429424509406	8.63780453801155	0.172682926058769	49.951736
15.8999996185303	2088.412109375	13.2262529805303	8.70731752365828	0.174073159694672	49.8904
16	2087.19506835938	13.3093325421214	8.78048781305552	0.175390243530273	49.861324
16.1000003814697	2086.3095703125	13.3926430717111	8.85365810245276	0.176926836371422	49.840172
16.2000007629395	2083.623046875	13.4759526699781	8.93414672464132	0.178536593914032	49.775992
16.2999992370605	2080.5673828125	13.5590322315693	9.01097524911165	0.180073171854019	49.702996
16.3999996185303	2078.85278320313	13.6421117931604	9.08414646983147	0.181536585092545	49.662036
16.5	2074.70263671875	13.7251913547516	9.15731675922871	0.183073163032532	49.562892
16.6000003814697	2076.11547851563	13.8082709163427	9.22317057847977	0.184390246868134	49.596644
16.7000007629395	2074.98364257813	13.8915814459324	9.29634179919958	0.185853660106659	49.569604
16.7999992370605	2074.40502929688	13.9746610075235	9.36585385352373	0.1871707290411	49.55578
16.8999996185303	2072.82104492188	14.0577405691147	9.44634154438972	0.188707321882248	49.51794
17	2072.28149414063	14.1410501673818	9.52682923525572	0.190317064523697	49.505052
17.1000003814697	2071.05322265625	14.2243606969714	9.60731692612171	0.19200000166893	49.475712
17.2000007629395	2067.48461914063	14.3076712265611	9.68048814684153	0.193536579608917	49.39046
17.2999992370605	2067.3095703125	14.3907507881522	9.76097583770752	0.195073172450066	49.386276
17.3999996185303	2062.9365234375	14.4740603864193	9.83048789203167	0.196463406085968	49.281808
17.5	2058.48608398438	14.5573709160089	9.90731734782457	0.197926834225655	49.175492
17.6000003814697	2058.26953125	14.6409124135971	9.98414680361748	0.199536591768265	49.17032
17.7000007629395	2056.26049804688	14.7242220118642	10.0646344944835	0.201146334409714	49.122324
17.7999992370605	2053.72924804688	14.8075325414538	10.1451221853495	0.202756091952324	49.061856
17.8999996185303	2052.71630859375	14.8913040757179	10.2219516411424	0.204292684793472	49.037656
18	2052.40795898438	14.9746146053076	10.2987801656127	0.205902442336082	49.030292
18.1000003814697	2050.72265625	15.0581551715732	10.3756096214056	0.207365870475769	48.990032
18.2000007629395	2049.20483398438	15.1416966691613	10.4524390771985	0.208902433514595	48.953772
18.2999992370605	2048.29125976563	15.225007198751	10.5329267680645	0.210512191057205	48.931948
18.3999996185303	2043.64794921875	15.3083167970181	10.6170736253262	0.212121963500977	48.82102
18.5	2042.38122558594	15.3918582946062	10.6939021497965	0.213658526539803	48.79076
18.6000003814697	2039.97534179688	15.4749378561974	10.7743898406625	0.215341463685036	48.733284
18.7000007629395	2040.44897460938	15.5584784224629	10.8475610613823	0.216878056526184	48.7446
18.7999992370605	2036.23608398438	15.6417898833752	10.9243905171752	0.218341469764709	48.64396
18.8999996185303	2032.53173828125	15.7248675823212	11.0048782080412	0.219951212406158	48.555464
19	2029.9326171875	15.8081781119108	11.0853658989072	0.221560969948769	48.493372
19.1000003814697	2027.4189453125	15.8914886415005	11.1621953547001	0.223097562789917	48.433324
19.2000007629395	2026.21887207031	15.9745682030916	11.257316917181	0.225073173642159	48.404656
19.2999992370605	2024.99365234375	16.0578787326813	11.3341463729739	0.226463407278061	48.375384
19.3999996185303	2024.77844238281	16.1409582942724	11.4146340638399	0.228219509124756	48.370244
19.5	2019.29809570313	16.2240378558636	11.4914635196328	0.229756101965904	48.239324
19.6000003814697	2019.55981445313	16.3071174174547	11.5756094455719	0.231365859508514	48.245576
19.7000007629395	2016.33178710938	16.3901969790459	11.6560971364379	0.232902437448502	48.16846
19.7999992370605	2011.39599609375	16.4735075086355	11.7329265922308	0.234512209892273	48.050548
19.8999996185303	2006.6103515625	16.5565870702267	11.8170734494925	0.236121952533722	47.936224
20	2005.33825683594	16.6398957371712	11.8939029052854	0.237731710076332	47.905836
20.1000003814697	2001.53405761719	16.7229752987623	11.9780488312244	0.239414632320404	47.814956
20.2000007629395	1998.34692382813	16.8065167963505	12.0548782870173	0.241024374961853	47.73882
20.2999992370605	1996.87878417969	16.8895963579416	12.1353659778833	0.242634147405624	47.703744
20.3999996185303	1990.140625	16.9729068875313	12.2304875403643	0.244390234351158	47.542776
20.5	1988.69995117188	17.0562174171209	12.3109752312303	0.245999991893768	47.50836
20.6000003814697	1987.6806640625	17.1397589147091	12.3914638534188	0.24760976433754	47.484012
20.7000007629395	1981.77563476563	17.2230675816536	12.4829271808267	0.249439030885696	47.342944
20.7999992370605	1975.72375488281	17.3066090792418	12.5634148716927	0.251195102930069	47.198368
20.8999996185303	1973.58544921875	17.3899196088314	12.6475607976317	0.252731710672379	47.147288
21	1966.19567871094	17.4732301384211	12.7280484884977	0.254487812519073	46.970752
21.1000003814697	1959.61181640625	17.5567716360092	12.8158535808325	0.256170719861984	46.813468
21.2000007629395	1951.72668457031	17.6405422389507	12.9036586731672	0.257853657007217	46.6251
21.2999992370605	1942.2158203125	17.7236218005419	12.991463765502	0.259609758853912	46.397892
21.3999996185303	1930.00427246094	17.80716329813	13.0865853279829	0.261512190103531	46.106168
21.5	1917.58947753906	17.8904738277197	13.1817068904638	0.263487815856934	45.809592
21.6000003814697	1858.96374511719	17.9737843573093	13.298780657351	0.265609741210938	44.409072
21.6299991607666	3.65570497512817	17.9987084120512	13.4817073121667	0.267512202262878	0.087331703125
