Repository: ChahGhim/SLS_PA2200_Degradation

# SLS_PA2200_Degradation
Raw and processed data accompanying the article "INDIVIDUAL AND COMBINED EFFECTS OF ENVIRONMENTAL AGING FACTORS ON THE MECHANICAL PROPERTIES OF SLS-FABRICATED PA12 PARTS" Chahine Ghimouz, Jean-Pierre Kenné, Lucas A. Hof.

Mechanical engineering department, École de technologie supérieure, 1100, rue Notre-Dame Ouest, Montreal, Québec, H3C1K3, Canada Systems Engineering Department, École de technologie supérieure, 1100, rue Notre-Dame Ouest, Montreal, Québec, H3C1K3 Canada

Data list:

File: Tensile_tests/Benchmark/PA12_XY_6 05-16-22 10 32 59 AM/DAQ- Time, … - (Timed).txt
File Path: C:\MTS TestSuite\Data Files\Chahine\DOE\PA12_XY_6 05-16-22 10 32 59 AM\DAQ- Time, … - (Timed).txt   
Test: MTS EM Tension (Extensometer)_Grand_Chahine 1
Test Run: PA12_XY_6
Date: 5/16/2022 10:32:24 AM


Time 	Load 	Crosshead 	Extensometer 	Strain 	Stress 
sec	N	mm	mm	mm/mm	N/mm²
0.130000159144402	64.0432434082031	0.0893104370334186	0.0182926833076635	0.000292682932922617	1.525245875
0.230000153183937	123.501449584961	0.170774481375702	0.04756097405334	0.00087804882787168	2.941295
0.330000162124634	183.143524169922	0.253853970207274	0.0731707332306542	0.00146341463550925	4.361723
0.430000156164169	244.76513671875	0.337395002134144	0.109756096208002	0.00212195119820535	5.829296
0.530000150203705	302.858001708984	0.420705240685493	0.146341466461308	0.00278048776090145	7.212828
0.630000174045563	361.226226806641	0.504015479236841	0.182926829438657	0.00351219531148672	8.602919
0.730000138282776	421.187194824219	0.587325775995851	0.223170733079314	0.00439024390652776	10.030941
0.830000162124634	474.985382080078	0.670866807922721	0.263414636719972	0.00519512221217155	11.312192
0.930000126361847	527.986999511719	0.754177046474069	0.300000014249235	0.00585365854203701	12.574472
1.03000020980835	585.148803710938	0.837487285025418	0.336585362674668	0.00665853684768081	13.935831
1.13000011444092	638.974548339844	0.920797581784427	0.373170740203932	0.00739024393260479	15.217738
1.23000013828278	690.381774902344	1.0043386137113	0.406097562517971	0.00812195148319006	16.442046
1.33000016212463	742.569152832031	1.08764879405499	0.442682940047234	0.00878048781305552	17.684934
1.43000018596649	794.524719238281	1.17118982598186	0.471951207146049	0.00936585385352373	18.922302
1.53000020980835	844.210876464844	1.25473085790873	0.497560948133469	0.00987804867327213	20.10562
1.63000011444092	894.3935546875	1.3382718898356	0.530487799551338	0.0105365850031376	21.300764
1.73000013828278	946.436645507813	1.42158218659461	0.563414650969207	0.0112682934850454	22.540216
1.83000016212463	993.978088378906	1.50489248335361	0.596341444179416	0.0118536585941911	23.672458
1.93000018596649	1042.79223632813	1.58843351528049	0.625609769485891	0.0124390246346593	24.83501
2.03000020980835	1089.6591796875	1.67151296045631	0.658536562696099	0.0130975609645247	25.951186
2.13000011444092	1134.57189941406	1.75505399238318	0.687804888002574	0.013682927004993	27.020822
2.23000025749207	1185.17443847656	1.83836428914219	0.720731681212783	0.0143414633348584	28.225966
2.33000016212463	1229.62170410156	1.92144373431802	0.753658532630652	0.0150000005960464	29.284516
2.4300000667572	1273.9716796875	2.00475403107703	0.79390243627131	0.0158048775047064	30.34075
2.53000020980835	1317.13195800781	2.08783335983753	0.830487813800573	0.0165365859866142	31.36865
2.63000011444092	1362.10021972656	2.17091292142868	0.867073191329837	0.0172682926058769	32.439608
2.73000025749207	1403.63818359375	2.25422321818769	0.896341458428651	0.0178536586463451	33.428872
2.83000016212463	1442.26147460938	2.3375335149467	0.92926830984652	0.0185853652656078	34.34872
2.9300000667572	1486.94116210938	2.42038210853934	0.965853687375784	0.0193170737475157	35.412804
3.03000020980835	1525.86865234375	2.50369240529835	1.00975611712784	0.0200487822294235	36.339896
3.13000011444092	1566.52575683594	2.5867719668895	1.04268291033804	0.0207804888486862	37.30818
3.23000025749207	1608.62817382813	2.66985129565001	1.07560970354825	0.0215121936053038	38.310888
3.33000016212463	1642.54956054688	2.75293085724115	1.11585366539657	0.0222439020872116	39.118756
3.4300000667572	1677.87292480469	2.83624115400016	1.14878045860678	0.0229024402797222	39.960012
3.53000020980835	1713.94030761719	2.91932048276067	1.18536583613604	0.0235609747469425	40.818988
3.63000011444092	1748.50927734375	3.00286151468754	1.21829262934625	0.0243658535182476	41.642276
3.73000025749207	1779.63647460938	3.08617181144655	1.26219517551363	0.0251707322895527	42.3836
3.83000016212463	1804.70385742188	3.16948210820556	1.29878043662757	0.025829266756773	42.9806
3.9300000667572	1833.15844726563	3.25279240496457	1.33902439847589	0.0266341473907232	43.658272
4.03000020980835	1861.67626953125	3.33633343689144	1.37560977600515	0.0274390242993832	44.337448
4.13000011444092	1890.3701171875	3.41964373365045	1.41219515353441	0.0282439030706882	45.020816
4.23000001907349	1915.02282714844	3.50295403040946	1.4597560511902	0.0291219521313906	45.607944
4.32999992370605	1935.55065917969	3.58649506233633	1.50365848094225	0.0300000011920929	46.096832
4.43000030517578	1956.5654296875	3.66980512626469	1.55487807933241	0.0310243889689446	46.597316
4.53000020980835	1976.12097167969	3.75334615819156	1.59878050908446	0.0318292677402496	47.063048
4.63000011444092	1991.95422363281	3.83688719011843	1.64268293883651	0.0327073186635971	47.440132
4.73000001907349	2005.22009277344	3.91996698454022	1.68658536858857	0.0335853658616543	47.756072
4.82999992370605	2020.85510253906	4.00350801646709	1.73048779834062	0.0345365852117538	48.128432
4.93000030517578	2032.07495117188	4.08681808039546	1.78170728031546	0.0355609767138958	48.395644
5.03000020980835	2044.71630859375	4.17012814432383	1.83292687870562	0.0365853644907475	48.696708
5.13000011444092	2054.314453125	4.25343867391348	1.88780482858419	0.0376097559928894	48.925296
5.23000001907349	2060.80444335938	4.33674873784184	1.93902442697436	0.0387073159217834	49.07986
5.32999992370605	2070.34887695313	4.41959733143449	1.99390249326825	0.0397317074239254	49.307168
5.43000030517578	2078.34033203125	4.50290786102414	2.04512197524309	0.0408292710781097	49.497492
5.53000020980835	2085.6279296875	4.58621792495251	2.09634145721793	0.0418536588549614	49.671052
5.63000011444092	2092.27075195313	4.66906651854515	2.15121940709651	0.0429512187838554	49.82926
5.73000001907349	2095.96484375	4.7523770481348	2.20243912190199	0.0439756065607071	49.917236
5.82999992370605	2102.20971679688	4.83545660972595	2.25731707178056	0.044999998062849	50.065964
5.93000030517578	2106.81176757813	4.9183052033186	2.31219502165914	0.0460975617170334	50.175564
6.03000020980835	2111.72241210938	5.00161526724696	2.36707320436835	0.0471951216459274	50.292516
6.13000011444092	2115.447265625	5.08492579683661	2.42195115424693	0.0483658537268639	50.381228
6.23000001907349	2117.16430664063	5.16800535842776	2.48414627276361	0.0494634136557579	50.42212
6.32999992370605	2123.32299804688	5.25108445435762	2.53170728683472	0.0504878088831902	50.568796
6.43000030517578	2126.17236328125	5.33439498394728	2.58658546954393	0.051658533513546	50.636656
6.53000020980835	2128.3779296875	5.41747454553843	2.64512188732624	0.0528292693197727	50.689184
6.63000011444092	2130.88793945313	5.50078460946679	2.69634136930108	0.0538536570966244	50.74896
6.73000001907349	2137.2861328125	5.58409467339516	2.74756108410656	0.0548048764467239	50.90134
6.82999992370605	2137.57055664063	5.66717423498631	2.7987805660814	0.055902436375618	50.908112
6.93000030517578	2143.23168945313	5.75071526691318	2.84634158015251	0.0568536594510078	51.042936
7.03000020980835	2146.30908203125	5.83379482850432	2.9085366986692	0.0580243915319443	51.116228
7.13000011444092	2149.16357421875	5.91687439009547	2.96341464854777	0.0591219514608383	51.184212
7.23000001907349	2150.80493164063	6.00041542202234	3.02195129916072	0.0602926835417748	51.2233
7.32999992370605	2152.67211914063	6.08395645394921	3.08048771694303	0.0615365840494633	51.267768
7.43000030517578	2156.57250976563	6.16726651787758	3.13902436755598	0.0626341477036476	51.36066
7.53000020980835	2155.87158203125	6.25057704746723	3.19390255026519	0.063804879784584	51.343968
7.63000011444092	2157.92407226563	6.3338871113956	3.2524389680475	0.0649024397134781	51.392848
7.73000001907349	2159.03344726563	6.41719764098525	3.31463408656418	0.0661463439464569	51.419272
7.82999992370605	2162.65063476563	6.50050770491362	3.37317073717713	0.0673902481794357	51.505416
7.93000030517578	2164.86547851563	6.58381776884198	3.42804868705571	0.0684878081083298	51.558164
8.02999973297119	2164.59448242188	6.66689733043313	3.48292686976492	0.0695853680372238	51.551712
8.13000011444092	2169.6796875	6.75043836236	3.5378048196435	0.0706829279661179	51.67282
8.23000049591064	2171.001953125	6.83374889194965	3.59268300235271	0.0717804878950119	51.704312
8.32999992370605	2173.15234375	6.91682798787951	3.65121942013502	0.0728048831224442	51.755524
8.43000030517578	2173.70629882813	6.99990754947066	3.70243913494051	0.0739024430513382	51.768716
8.52999973297119	2175.36791992188	7.08321807906032	3.76463425345719	0.0751463398337364	51.808288
8.63000011444092	2174.12890625	7.16652814298868	3.8231706712395	0.0763902440667152	51.77878
8.73000049591064	2175.98120117188	7.24983867257833	3.88170732185245	0.0774878039956093	51.822896
8.82999992370605	2174.87353515625	7.3329177685082	3.93292680382729	0.0785853639245033	51.796516
8.93000030517578	2177.42504882813	7.41622829809785	3.99146322160959	0.0797560960054398	51.857284
9.02999973297119	2178.02709960938	7.499307859689	4.05731704086065	0.0810000002384186	51.87162
9.13000011444092	2178.14331054688	7.58261792361736	4.11585345864296	0.0822439044713974	51.874388
9.23000049591064	2182.82495117188	7.66615895554423	4.18170727789402	0.0834878087043762	51.985884
9.32999992370605	2185.939453125	7.7494690194726	4.24024369567633	0.0846585333347321	52.06006
9.43000030517578	2185.39477539063	7.83277954906225	4.29878057911992	0.0858292728662491	52.047088
9.52999973297119	2184.40209960938	7.91609007865191	4.3609756976366	0.0870731770992279	52.023448
9.63000011444092	2182.85888671875	7.99939967691898	4.41585388034582	0.0881707295775414	51.986692
9.73000049591064	2182.06860351563	8.08271020650864	4.47804899886251	0.0894878059625626	51.967872
9.82999992370605	2182.83544921875	8.16625170409679	4.53658541664481	0.0906585305929184	51.986136
9.93000030517578	2181.96240234375	8.24979227036238	4.5987805351615	0.0918292701244354	51.965344
10.0299997329712	2183.72338867188	8.33310279995203	4.65365871787071	0.0929268300533295	52.007284
10.1300001144409	2180.13940429688	8.41664336621761	4.71219513565302	0.0941707268357277	51.921928
10.2300004959106	2182.47973632813	8.50018486380577	4.77804895490408	0.0954878032207489	51.977664
10.3299999237061	2183.84228515625	8.58349446207285	4.84024407342076	0.0967317074537277	52.010116
10.4300003051758	2183.30346679688	8.6668049916625	4.90609742701054	0.0979756116867065	51.99728
10.5299997329712	2186.89477539063	8.75034648925066	4.96829254552722	0.0992195159196854	52.082812
10.6300001144409	2188.3974609375	8.83342605084181	5.03414636477828	0.100536584854126	52.1186
10.7300004959106	2188.9619140625	8.91696661710739	5.09634148329496	0.101780489087105	52.132044
10.8299999237061	2184.84692382813	9.00004617869854	5.15853660181165	0.103024393320084	52.03404
10.9300003051758	2185.79028320313	9.08335670828819	5.2280486561358	0.104487806558609	52.056508
11.0299997329712	2186.15942382813	9.16666630655527	5.29024377465248	0.105731710791588	52.0653
11.1300001144409	2184.70556640625	9.25020780414343	5.3451219573617	0.106829263269901	52.030676
11.2300004959106	2184.36645507813	9.33328736573458	5.403658375144	0.107926830649376	52.022596
11.3299999237061	2183.74682617188	9.41682793200016	5.46951219439507	0.109243907034397	52.00784
11.4300003051758	2181.50244140625	9.50013846158981	5.53170731291175	0.110560968518257	51.954388
11.5299997329712	2182.22485351563	9.58344899117947	5.59756113216281	0.111804872751236	51.971592
11.6300001144409	2182.07763671875	9.66675858944654	5.65975625067949	0.113048776984215	51.968088
11.7300004959106	2182.50170898438	9.7500691190362	5.72195136919618	0.114365853369236	51.978188
11.8299999237061	2182.0732421875	9.83314868062735	5.78780472278595	0.115682929754257	51.967984
11.9300003051758	2184.77709960938	9.9166901782155	5.84999984130263	0.116853654384613	52.032376
12.0299997329712	2181.21459960938	9.99999977648258	5.91585366055369	0.118170738220215	51.947532
12.1300001144409	2180.51635742188	10.0833103060722	5.97804877907038	0.119414635002613	51.930904
12.2300004959106	2178.8408203125	10.1668508723378	6.04024389758706	0.120658539235592	51.891
12.3299999237061	2176.48291015625	10.250392369926	6.10609771683812	0.121975608170033	51.834844
12.4300003051758	2176.3447265625	10.3337028995156	6.16829283535481	0.123219504952431	51.831552
12.5299997329712	2173.97729492188	10.4172434657812	6.23048795387149	0.124536588788033	51.775172
12.6300001144409	2174.34204101563	10.5005539953709	6.29268307238817	0.125780493021011	51.783856
12.7300004959106	2174.72143554688	10.5838645249605	6.36219512671232	0.127097561955452	51.792892
12.8299999237061	2173.93310546875	10.6674050912261	6.42439024522901	0.128268286585808	51.77412
12.9300003051758	2173.5517578125	10.7509465888143	6.49024406448007	0.129658535122871	51.765036
13.0299997329712	2173.69799804688	10.8342561870813	6.55609741806984	0.131048783659935	51.76852
13.1300001144409	2174.35595703125	10.917566716671	6.6219512373209	0.132292687892914	51.784188
13.2300004959106	2171.3310546875	11.0011072829366	6.68780505657196	0.133682921528816	51.712148
13.3299999237061	2171.49780273438	11.0844178125262	6.75365841016173	0.134926825761795	51.71612
13.4300003051758	2170.1435546875	11.1677283421159	6.82317093014717	0.136317074298859	51.683868
13.5299997329712	2168.19555664063	11.2510388717055	6.89268298447132	0.137707322835922	51.637472
13.6300001144409	2165.26245117188	11.3343484699726	6.95853680372238	0.139024391770363	51.56762
13.7300004959106	2162.8330078125	11.4176589995623	7.01707322150469	0.140268296003342	51.50976
13.8299999237061	2162.1240234375	11.5009695291519	7.08292704075575	0.141585364937782	51.492876
13.9300003051758	2162.74926757813	11.5840490907431	7.1524390950799	0.142975613474846	51.507764
14.0299997329712	2156.1552734375	11.6675896570086	7.22195114940405	0.144292682409287	51.350724
14.1300001144409	2158.98266601563	11.7506692185998	7.28780496865511	0.145609766244888	51.41806
14.2300004959106	2162.07006835938	11.8339797481894	7.35365832224488	0.146926820278168	51.491588
14.3299999237061	2157.04443359375	11.9172893464565	7.41951214149594	0.14824390411377	51.3719
14.4300003051758	2154.8720703125	12.0005998760462	7.485365960747	0.14956097304821	51.320164
14.5299997329712	2156.5185546875	12.0839104056358	7.55487801507115	0.150878041982651	51.359376
14.6300001144409	2155.2041015625	12.1674509719014	7.6243900693953	0.152341455221176	51.328072
14.7300004959106	2151.734375	12.2507615014911	7.69756082445383	0.153804883360863	51.245436
14.8299999237061	2151.45654296875	12.3340720310807	7.77073157951236	0.155268296599388	51.23882
14.9300003051758	2148.00146484375	12.4176125973463	7.84390233457088	0.156731694936752	51.156532
15.0299997329712	2146.73193359375	12.500923126936	7.91341438889503	0.158121958374977	51.1263
15.1300001144409	2148.76318359375	12.5840026885271	7.98292644321918	0.159585356712341	51.174676
15.2300004959106	2147.35498046875	12.6675432547927	8.05243942886591	0.160829275846481	51.141136
15.3299999237061	2144.95751953125	12.7508537843823	8.12195148319006	0.162292689085007	51.08404
15.4300003051758	2145.60595703125	12.834164313972	8.18780530244112	0.163682922720909	51.099484
15.5299997329712	2143.220703125	12.9174748435616	8.26097559183836	0.165073156356812	51.042676
15.6300001144409	2140.90234375	13.0007844418287	8.32682941108942	0.166463419795036	50.98746
15.7300004959106	2139.892578125	13.0840949714184	8.39999970048666	0.1678536683321	50.963412
15.8299999237061	2136.01049804688	13.167635537684	8.46585351973772	0.169243901968002	50.87096
15.9300003051758	2135.2724609375	13.2509460672736	8.53170733898878	0.17048779129982	50.85338
16.0300006866455	2134.01196289063	13.3340256288648	8.60853679478168	0.171951219439507	50.82336
16.1300010681152	2130.85815429688	13.4173361584544	8.67804884910584	0.17334146797657	50.748252
16.2299995422363	2131.52587890625	13.5004157200456	8.74756090342999	0.174804866313934	50.764152
16.3299999237061	2127.77465820313	13.5834952816367	8.81707295775414	0.176268294453621	50.674816
16.4300003051758	2129.29174804688	13.6668048799038	8.89024417847395	0.177658528089523	50.710944
16.5300006866455	2126.04931640625	13.7498844414949	8.96707363426685	0.17912195622921	50.633724
16.6300010681152	2126.07470703125	13.8329640030861	9.036585688591	0.180585369467735	50.634328
16.7299995422363	2123.7626953125	13.9162745326757	9.11341421306133	0.182048767805099	50.579268
16.8299999237061	2123.18090820313	13.9993540942669	9.18658543378115	0.183512195944786	50.565412
16.9300003051758	2122.46728515625	14.082433655858	9.25975572317839	0.185048788785934	50.548416
17.0300006866455	2120.7919921875	14.1657432541251	9.3329269438982	0.186585366725922	50.508516
17.1300010681152	2120.17333984375	14.2488228157163	9.4097563996911	0.188048779964447	50.493784
17.2299995422363	2114.23388671875	14.3321333453059	9.47926845401526	0.189439028501511	50.352328
17.3299999237061	2115.15991210938	14.4154438748956	9.55243874341249	0.190902441740036	50.374384
17.4300003051758	2112.14086914063	14.4985234364867	9.6292681992054	0.192439019680023	50.302484
17.5300006866455	2111.47265625	14.5820640027523	9.7060976549983	0.19397559762001	50.286568
17.6300010681152	2108.69580078125	14.6656055003405	9.78292711079121	0.195512190461159	50.220436
17.7299995422363	2108.15747070313	14.7489150986075	9.85609740018845	0.196975618600845	50.207616
17.8299999237061	2104.076171875	14.8322256281972	9.93292685598135	0.198585376143456	50.110416
17.9300003051758	2107.337890625	14.9159971624613	10.0060971453786	0.20004877448082	50.188096
18.0300006866455	2103.19506835938	14.9993076920509	10.0829266011715	0.201512202620506	50.089432
18.1300010681152	2100.23803710938	15.0828482583165	10.1597560569644	0.20297560095787	50.019004
18.2299995422363	2098.67895507813	15.1663897559047	10.2329272776842	0.204439029097557	49.981876
18.3299999237061	2097.365234375	15.2497002854943	10.3060975670815	0.205975607037544	49.950588
18.4300003051758	2093.44677734375	15.3330098837614	10.3865852579474	0.207585364580154	49.857268
18.5300006866455	2090.75512695313	15.4165513813496	10.4670729488134	0.209195137023926	49.793164
18.6300010681152	2087.974609375	15.4996309429407	10.5402441695333	0.21065853536129	49.72694
18.7299995422363	2088.17431640625	15.5831715092063	10.6134144589305	0.212195128202438	49.731696
18.8299999237061	2085.45434570313	15.6664829701185	10.6939021497965	0.213658526539803	49.66692
18.9300003051758	2081.39184570313	15.7495606690645	10.7670733705163	0.215195119380951	49.570168
19.0300006866455	2080.28051757813	15.8328711986542	10.8439028263092	0.216658547520638	49.5437
19.1300010681152	2078.81103515625	15.9161817282438	10.9207313507795	0.218268305063248	49.508704
19.2299995422363	2075.63403320313	15.999261289835	10.9975608065724	0.219804883003235	49.43304
19.3299999237061	2075.98803710938	16.0823408514261	11.0780484974384	0.221414640545845	49.441472
19.4300003051758	2071.93334960938	16.1656513810158	11.1548779532313	0.222951203584671	49.344904
19.5300006866455	2067.2685546875	16.2484999746084	11.239024810493	0.224634140729904	49.233808
19.6300010681152	2063.96337890625	16.3318105041981	11.319512501359	0.226243898272514	49.155092
19.7299995422363	2060.38037109375	16.4148900657892	11.400000192225	0.227780491113663	49.06976
19.8299999237061	2055.08178710938	16.4982005953789	11.480487883091	0.229390248656273	48.943572
19.9300003051758	2053.3203125	16.58128015697	11.5573173388839	0.231000006198883	48.90162
20.0300006866455	2050.11987304688	16.6645888239145	11.6378050297499	0.232609748840332	48.8254
20.1300010681152	2044.78576660156	16.7476683855057	11.7182927206159	0.234219506382942	48.69836
20.2299995422363	2037.15051269531	16.8309789150953	11.7987804114819	0.235829263925552	48.51652
20.3299999237061	2035.90881347656	16.914289444685	11.8865855038166	0.237585365772247	48.486948
20.4300003051758	2030.8232421875	16.9975999742746	11.9743905961514	0.23926830291748	48.365832
20.5300006866455	2024.05676269531	17.0809105038643	12.0621947571635	0.240951210260391	48.204684
20.6300010681152	2015.89392089844	17.1644520014524	12.1426833793521	0.242634147405624	48.010276
20.7299995422363	2007.02014160156	17.247760668397	12.2268293052912	0.244390234351158	47.79894
20.8299999237061	1995.07092285156	17.3313021659851	12.3219508677721	0.246292680501938	47.51436
20.9300003051758	1977.05676269531	17.4146126955748	12.4134141951799	0.248121947050095	47.085336
21.0300006866455	-11.9578275680542	17.4979232251644	12.7317076548934	0.25185364484787	-0.284786125

File: Tensile_tests/Benchmark/PA12_XY_7 05-16-22 10 34 50 AM/DAQ- Time, … - (Timed).txt
File Path: C:\MTS TestSuite\Data Files\Chahine\DOE\PA12_XY_7 05-16-22 10 34 50 AM\DAQ- Time, … - (Timed).txt   
Test: MTS EM Tension (Extensometer)_Grand_Chahine 1
Test Run: PA12_XY_7
Date: 5/16/2022 10:34:22 AM


Time 	Load 	Crosshead 	Extensometer 	Strain 	Stress 
sec	N	mm	mm	mm/mm	N/mm²
0.110000155866146	49.5020217895508	0.0660020305076614	0.00731707314116647	0.000146341466461308	1.194520875
0.210000157356262	111.934349060059	0.14861996169202	0.0329268295899965	0.000585365865845233	2.70105975
0.310000151395798	173.96044921875	0.232391772442497	0.065853659179993	0.00124390237033367	4.197796
0.410000145435333	235.225219726563	0.315702025545761	0.0951219481066801	0.00182926829438657	5.676161
0.510000169277191	293.692779541016	0.399243057472631	0.117073170258664	0.00226829270832241	7.087027
0.610000133514404	349.520690917969	0.48255329602398	0.146341466461308	0.00285365851595998	8.434196
0.710000157356262	408.636199951172	0.566094357054681	0.182926829438657	0.0035853658337146	9.860698
0.81000018119812	463.224914550781	0.649404595606029	0.230487799854018	0.00446341466158628	11.177965
0.910000145435333	517.436340332031	0.732714834157377	0.278048770269379	0.00541463447734714	12.486127
1.01000010967255	572.083312988281	0.816025130916387	0.318292673910037	0.00629268307238817	13.804799
1.1100001335144	624.59228515625	0.899566162843257	0.351219525327906	0.00695121940225363	15.07188
1.21000015735626	680.984497070313	0.982876401394606	0.38048779242672	0.00753658544272184	16.432667
1.31000018119812	733.109008789063	1.06618669815362	0.41341464384459	0.0081951217725873	17.69047
1.41000020503998	785.654235839844	1.14972773008049	0.446341466158628	0.00892682932317257	18.958426
1.51000010967255	836.901245117188	1.23303791042417	0.479268288472667	0.00951219536364079	20.195054
1.6100001335144	886.868530273438	1.31657894235104	0.512195110786706	0.0101707316935062	21.400802
1.71000015735626	937.924926757813	1.40011997427791	0.541463436093181	0.0107560968026519	22.632832
1.81000018119812	989.219665527344	1.48343027103692	0.57439022930339	0.0114878043532372	23.870612
1.91000020503998	1031.63708496094	1.56697130296379	0.607317080721259	0.0120731713250279	24.894176
2.01000022888184	1080.72009277344	1.6502815997228	0.636585347820073	0.0126585364341736	26.078586
2.1100001335144	1128.78527832031	1.73359178006649	0.665853673126549	0.0132439024746418	27.238436
2.21000003814697	1176.75830078125	1.8169020768255	0.695121940225363	0.01382926851511	28.39606
2.31000018119812	1222.61279296875	1.90021225716919	0.731707317754626	0.0145609760656953	29.502564
2.41000008583069	1266.88696289063	1.98329170234501	0.764634169172496	0.0152195114642382	30.570932
2.51000022888184	1313.05383300781	2.06660199910402	0.797560962382704	0.0158780477941036	31.684974
2.6100001335144	1357.96435546875	2.14968156069517	0.834146339911968	0.0166829265654087	32.768698
2.71000003814697	1400.80139160156	2.23299185745418	0.870731717441231	0.0173414647579193	33.802388
2.81000018119812	1440.55700683594	2.31607118621469	0.907317094970495	0.0180731695145369	34.76172
2.91000008583069	1482.76794433594	2.39915074780583	0.943902414292097	0.0187317077070475	35.780304
3.01000022888184	1520.95068359375	2.48223030939698	0.980487791821361	0.0195365864783525	36.70168
3.1100001335144	1559.125	2.56554037332535	1.01341458503157	0.020195122808218	37.622856
3.21000003814697	1597.46691894531	2.6486199349165	1.05365854687989	0.0209999997168779	38.548076
3.31000018119812	1633.08728027344	2.73169949650764	1.0865853400901	0.0216585379093885	39.40762
3.41000008583069	1671.05688476563	2.81500979326665	1.11951224971563	0.0223902445286512	40.323856
3.51000022888184	1707.30212402344	2.89808912202716	1.15609751082957	0.0230487808585167	41.19848
3.6100001335144	1739.48352050781	2.98139941878617	1.19268288835883	0.0237804874777794	41.975044
3.71000003814697	1775.51098632813	3.06470971554518	1.23292685020715	0.0245853662490845	42.844412
3.81000018119812	1803.33349609375	3.14802001230419	1.26585364341736	0.0253170728683472	43.515788
3.91000008583069	1829.61071777344	3.2313303090632	1.30609760526568	0.0260487794876099	44.14988
4.01000022888184	1858.02026367188	3.31487134099007	1.35000003501773	0.0268536601215601	44.835424
4.1100001335144	1884.51159667969	3.39818140491843	1.39024388045073	0.0277317091822624	45.47468
4.21000003814697	1906.9580078125	3.48149170167744	1.43048784229904	0.0285365842282772	46.016328
4.30999994277954	1928.16650390625	3.56503273360431	1.47804873995483	0.0294878054410219	46.528104
4.41000032424927	1947.50317382813	3.64834303036332	1.52560975402594	0.0303658545017242	46.994712
4.51000022888184	1963.74719238281	3.73188406229019	1.56951218377799	0.0313170738518238	47.386692
4.6100001335144	1980.7138671875	3.81542509421706	1.61341461353004	0.032195121049881	47.796112
4.71000003814697	1996.81811523438	3.89873539097607	1.66097562760115	0.0331463403999805	48.18472
4.80999994277954	2010.44506835938	3.98204568773508	1.71219510957599	0.0341707319021225	48.513548
4.91000032424927	2021.97509765625	4.06535575166345	1.76341459155083	0.0351219512522221	48.791776
5.01000022888184	2034.90161132813	4.1486662812531	1.81463418994099	0.0362195111811161	49.103704
5.1100001335144	2043.74401855469	4.23197634518147	1.86951213981956	0.0373170748353004	49.317076
5.21000003814697	2053.57348632813	4.31551737710834	1.92073173820972	0.0383414626121521	49.554268
5.30999994277954	2059.23022460938	4.39836597070098	1.9756096880883	0.0393658541142941	49.690768
5.41000032424927	2066.68725585938	4.48167650029063	2.02682917006314	0.0404634140431881	49.870712
5.51000022888184	2070.79248046875	4.56475606188178	2.08536582067609	0.0415609776973724	49.969776
5.6100001335144	2078.09643554688	4.64783515781164	2.14024400338531	0.0427317060530186	50.146024
5.71000003814697	2079.837890625	4.73091471940279	2.19146348536015	0.0436829254031181	50.188048
5.80999994277954	2085.31298828125	4.81422524899244	2.24634143523872	0.0448536574840546	50.320168
5.91000032424927	2090.85913085938	4.8973043449223	2.29756091721356	0.0458780489861965	50.454
6.01000022888184	2095.44067382813	4.98038390651345	2.35975603573024	0.047048781067133	50.564556
6.1100001335144	2103.45971679688	5.0634634681046	2.41463421843946	0.048146340996027	50.75806
6.21000003814697	2107.69604492188	5.14654302969575	2.46951216831803	0.0492439046502113	50.860288
6.30999994277954	2112.42333984375	5.22985309362412	2.52073165029287	0.0503414645791054	50.97436
6.41000032424927	2113.2158203125	5.31293265521526	2.57560983300209	0.0514390245079994	50.993484
6.51000022888184	2119.23046875	5.39601221680641	2.6341462507844	0.0526097565889359	51.13862
6.6100001335144	2119.43115234375	5.47932228073478	2.69634136930108	0.0538536570966244	51.143464
6.71000003814697	2124.13403320313	5.56263281032443	2.75487801991403	0.0550243929028511	51.256948
6.80999994277954	2125.16577148438	5.64571237191558	2.80975620262325	0.0560487806797028	51.281844
6.91000032424927	2126.51708984375	5.72925340384245	2.86829262040555	0.0571463406085968	51.314452
7.01000022888184	2129.02221679688	5.81256346777081	2.91951210238039	0.0583170726895332	51.374904
7.1100001335144	2133.20825195313	5.89587353169918	2.98170722089708	0.0594878047704697	51.475916
7.21000003814697	2135.11547851563	5.97895309329033	3.04024387151003	0.0607317090034485	51.521936
7.30999994277954	2137.63745117188	6.0624941252172	3.09878052212298	0.0618292689323425	51.582796
7.41000032424927	2141.92553710938	6.14580465480685	3.15731717273593	0.0630731731653214	51.686268
7.51000022888184	2145.525390625	6.22911471873522	3.21585359051824	0.0642439052462578	51.773136
7.6100001335144	2144.30908203125	6.31242478266358	3.27439024113119	0.0654146373271942	51.743788
7.71000003814697	2147.19848632813	6.39573531225324	3.33658535964787	0.06658536195755	51.813508
7.80999994277954	2147.03759765625	6.4790453761816	3.39878047816455	0.0678292661905289	51.809628
7.91000032424927	2149.57861328125	6.56235590577126	3.4573171287775	0.0690731704235077	51.870944
8.01000022888184	2148.80908203125	6.64566596969962	3.51585354655981	0.0702439025044441	51.852376
8.11000061035156	2151.03759765625	6.72897649928927	3.57439019717276	0.0714146345853806	51.906152
8.21000003814697	2153.89135742188	6.81251753121614	3.62926837988198	0.0725121945142746	51.975012
8.3100004196167	2153.29760742188	6.89559662714601	3.69146349839866	0.0737560987472534	51.960688
8.40999984741211	2156.642578125	6.97867618873715	3.75365861691535	0.0749999955296516	52.041404
8.51000022888184	2156.3671875	7.06198671832681	3.81219503469765	0.0760975629091263	52.034756
8.61000061035156	2160.87744140625	7.14506581425667	3.87439015321434	0.0774146318435669	52.143592
8.71000003814697	2163.28491210938	7.22837634384632	3.92926810309291	0.0785121992230415	52.201688
8.8100004196167	2164.94287109375	7.31168640777469	3.9878049865365	0.0796829238533974	52.241696
8.90999984741211	2162.54760742188	7.39476596936584	4.05000010505319	0.0809268280863762	52.183896
9.01000022888184	2164.67407226563	7.4780760332942	4.11219522356987	0.0820975601673126	52.235208
9.11000061035156	2163.470703125	7.56115559488535	4.17439034208655	0.0834146291017532	52.206172
9.21000003814697	2163.7763671875	7.644466124475	4.2439023964107	0.0846585333347321	52.213548
9.3100004196167	2161.85522460938	7.72800715640187	4.30609751492739	0.0859756097197533	52.167188
9.40999984741211	2160.40405273438	7.81131722033024	4.36463393270969	0.0871463418006897	52.132172
9.51000022888184	2166.84301757813	7.89462774991989	4.42317081615329	0.0883902460336685	52.287548
9.61000061035156	2166.59008789063	7.97816831618547	4.48536593466997	0.0896341428160667	52.281444
9.71000003814697	2164.15454101563	8.06147884577513	4.55121928825974	0.090951219201088	52.222672
9.8100004196167	2164.14477539063	8.14478937536478	4.60975617170334	0.0920487865805626	52.222436
9.90999984741211	2169.00439453125	8.22832994163036	4.67195129022002	0.0933658480644226	52.339704
10.0100002288818	2169.85400390625	8.31164047122002	4.73414640873671	0.0945365875959396	52.360204
10.1100006103516	2166.79516601563	8.39495100080967	4.80000022798777	0.0957804918289185	52.286392
10.210000038147	2168.66064453125	8.47872253507376	4.86219534650445	0.0970975607633591	52.331408
10.3100004196167	2168.171875	8.56203306466341	4.92439046502113	0.0984146371483803	52.319612
10.4099998474121	2166.32739257813	8.64534266293049	4.98658558353782	0.0996585339307785	52.275104
10.5100002288818	2165.8916015625	8.72888416051865	5.05243893712759	0.100902438163757	52.264588
10.6100006103516	2166.5126953125	8.81242472678423	5.11463405564427	0.102146342396736	52.279576
10.710000038147	2165.09643554688	8.89550428837538	5.17682917416096	0.103390246629715	52.2454
10.8100004196167	2165.6865234375	8.97904578596354	5.24634169414639	0.104780487716198	52.25964
10.9099998474121	2165.41821289063	9.06212534755468	5.31219504773617	0.106097564101219	52.253164
11.0100002288818	2165.88745117188	9.14520490914583	5.37439016625285	0.107341468334198	52.264488
11.1100006103516	2168.04467773438	9.22874547541142	5.43292704969645	0.108585365116596	52.316544
11.210000038147	2168.73022460938	9.31205600500107	5.49878040328622	0.109902441501617	52.333088
11.3100004196167	2167.93725585938	9.39513556659222	5.56463422253728	0.111219510436058	52.313952
11.4099998474121	2166.03955078125	9.4786761328578	5.63048804178834	0.112463414669037	52.26816
11.5100002288818	2163.7685546875	9.56198666244745	5.70000009611249	0.113780491054058	52.21336
11.6100006103516	2163.54663085938	9.64529719203711	5.76585344970226	0.115170732140541	52.208004
11.710000038147	2161.93334960938	9.72860679030418	5.83170726895332	0.11641463637352	52.169072
11.8100004196167	2161.33862304688	9.81191731989384	5.89756108820438	0.117804870009422	52.154724
11.9099998474121	2159.69970703125	9.89522784948349	5.96341444179416	0.119121953845024	52.115172
12.0100002288818	2159.6630859375	9.97876841574907	6.02560956031084	0.120512187480927	52.114292
12.1100006103516	2158.6708984375	10.0620789453387	6.09878031536937	0.121829271316528	52.090348
12.210000038147	2160.94384765625	10.1453894749284	6.16463413462043	0.123073168098927	52.145196
12.3100004196167	2156.48486328125	10.228930041194	6.23414618894458	0.12446340918541	52.037596
12.4099998474121	2156.88037109375	10.3122405707836	6.30000000819564	0.125853657722473	52.04714
12.5100002288818	2157.673828125	10.3957811370492	6.3658538274467	0.127170726656914	52.066288
12.6100006103516	2156.0869140625	10.4790916666389	6.42804894596338	0.128414630889893	52.027996
12.710000038147	2154.36791992188	10.5624021962285	6.49756100028753	0.129878044128418	51.986512
12.8100004196167	2152.33056640625	10.6459427624941	6.57073175534606	0.131268292665482	51.937352
12.9099998474121	2153.36083984375	10.7294842600822	6.63658557459712	0.132658541202545	51.962212
13.0100002288818	2149.3994140625	10.8127938583493	6.70975632965565	0.133975610136986	51.86662
13.1100006103516	2145.880859375	10.8963353559375	6.7792683839798	0.135365858674049	51.781716
13.210000038147	2149.00122070313	10.9796458855271	6.84878043830395	0.136829271912575	51.857012
13.3100004196167	2144.63647460938	11.0629554837942	6.92195119336247	0.1382926851511	51.751688
13.4099998474121	2142.70458984375	11.1464969813824	6.99146324768662	0.139682918787003	51.705068
13.5100002288818	2144.09399414063	11.229807510972	7.05365836620331	0.140926823019981	51.738596
13.6100006103516	2144.9833984375	11.3128861412406	7.11951218545437	0.142317071557045	51.76006
13.710000038147	2142.18408203125	11.3961966708303	7.18902423977852	0.143634140491486	51.692508
13.8100004196167	2140.25317382813	11.4797381684184	7.25487805902958	0.144951224327087	51.645916
13.9099998474121	2140.32983398438	11.5628177300096	7.31707317754626	0.146195128560066	51.647764
14.0100002288818	2137.34448242188	11.6461273282766	7.37926829606295	0.147512197494507	51.575724
14.1100006103516	2134.77197265625	11.7294378578663	7.44512211531401	0.148756086826324	51.513648
14.210000038147	2131.80346679688	11.8127483874559	7.50365853309631	0.149999991059303	51.442016
14.3100004196167	2131.09814453125	11.8958279490471	7.57317058742046	0.151390254497528	51.424996
14.4099998474121	2130.20776367188	11.9791375473142	7.65365874394774	0.152926832437515	51.403512
14.5100002288818	2130.57470703125	12.0624480769038	7.73048773407936	0.154390245676041	51.412364
14.6100006103516	2127.23608398438	12.1459886431694	7.80365848913789	0.155926823616028	51.331804
14.710000038147	2127.34057617188	12.2292991727591	7.87682924419641	0.157390236854553	51.334324
14.8100004196167	2126.14404296875	12.3126097023487	7.95000046491623	0.15885366499424	51.305452
14.9099998474121	2124.88256835938	12.3959202319384	8.01951251924038	0.160243898630142	51.275012
15.0100002288818	2122.22192382813	12.4794607982039	8.09634104371071	0.161853656172752	51.210808
15.1100006103516	2122.3056640625	12.5627713277936	8.16951226443052	0.163243889808655	51.212828
15.210000038147	2116.89599609375	12.6460818573833	8.23902431875467	0.164707317948341	51.082288
15.3100004196167	2114.5	12.7296224236488	8.31585377454758	0.166170731186867	51.024472
15.4099998474121	2113.78759765625	12.81270198524	8.38902406394482	0.167634159326553	51.00728
15.5100002288818	2109.78369140625	12.8960125148296	8.46951175481081	0.169170737266541	50.910664
15.6100006103516	2108.26293945313	12.9795530810952	8.53902474045753	0.170634150505066	50.873968
15.710000038147	2105.47680664063	13.0628636106849	8.60853679478168	0.17209754884243	50.806736
15.8100004196167	2105.11157226563	13.1461741402745	8.68170708417892	0.173560976982117	50.79792
15.9099998474121	2104.32592773438	13.2294837385416	8.75853653997183	0.175024390220642	50.778964
16.0100002288818	2102.16333007813	13.3127942681313	8.83536599576473	0.176560968160629	50.726776
16.1100006103516	2100.0087890625	13.3961047977209	8.92317108809948	0.178317070007324	50.674788
16.2100009918213	2097.34106445313	13.4791843593121	8.99634137749672	0.17978048324585	50.610412
16.3099994659424	2094.72485351563	13.5622629895806	9.06585343182087	0.181170731782913	50.54728
16.4099998474121	2092.27124023438	13.6453425511718	9.14634112268686	0.182780489325523	50.488076
16.5100002288818	2086.61083984375	13.7286530807614	9.23414621502161	0.18460975587368	50.351484
16.6100006103516	2087.0068359375	13.8117326423526	9.30731743574142	0.186000004410744	50.36104
16.7100009918213	2081.92114257813	13.8948122039437	9.38414596021175	0.187536597251892	50.23832
16.8099994659424	2081.17260742188	13.9781227335334	9.46097541600466	0.188999995589256	50.220256
16.9099998474121	2077.63525390625	14.0612022951245	9.53780487179756	0.190536588430405	50.134896
17.0100002288818	2074.35131835938	14.1442809253931	9.61463432759047	0.192073166370392	50.055652
17.1100006103516	2072.328125	14.2278224229813	9.69146378338337	0.19360975921154	50.006832
17.2100009918213	2069.34423828125	14.3109019845724	9.7682923078537	0.19521951675415	49.934828
17.3099994659424	2063.51586914063	14.3939815461636	9.84878093004227	0.196829274296761	49.794184
17.4099998474121	2063.10815429688	14.4772911444306	9.92926862090826	0.198439031839371	49.784348
17.5100002288818	2056.40869140625	14.5606016740203	10.0097563117743	0.199975609779358	49.622684
17.6100006103516	2052.63818359375	14.6439122036099	10.0865857675672	0.201585367321968	49.5317
17.7100009918213	2047.85021972656	14.727683737874	10.1707316935062	0.20326828956604	49.41616
17.8099994659424	2042.77416992188	14.8107632994652	10.258536785841	0.204951226711273	49.293672
17.9099998474121	2034.53503417969	14.8943047970533	10.3353662416339	0.206560969352722	49.094856
18.0100002288818	2029.95520019531	14.9778453633189	10.419512167573	0.208243891596794	48.98434
18.1100006103516	2025.32336425781	15.0613868609071	10.5036580935121	0.209999993443489	48.872572
18.2100009918213	2016.4658203125	15.1449274271727	10.5914631858468	0.211682930588722	48.658832
18.3099994659424	2007.28149414063	15.2284689247608	10.6792682781816	0.213365852832794	48.437208
18.4099998474121	1978.50598144531	15.311548486352	10.7817072421312	0.215341463685036	47.742832
18.4500007629395	-0.0402702018618584	15.3447799384594	11.0231703147292	0.218195110559464	-0.000971750183105469
