Repository: ChahGhim/SLS_PA2200_Degradation

# SLS_PA2200_Degradation
Raw and processed data accompanying the article "INDIVIDUAL AND COMBINED EFFECTS OF ENVIRONMENTAL AGING FACTORS ON THE MECHANICAL PROPERTIES OF SLS-FABRICATED PA12 PARTS" Chahine Ghimouz, Jean-Pierre Kenné, Lucas A. Hof.

Mechanical engineering department, École de technologie supérieure, 1100, rue Notre-Dame Ouest, Montreal, Québec, H3C1K3, Canada Systems Engineering Department, École de technologie supérieure, 1100, rue Notre-Dame Ouest, Montreal, Québec, H3C1K3 Canada

Data list:

File: Tensile_tests/Benchmark/PA12vp_XY_1 05-16-22 11 55 03 AM/DAQ- Time, … - (Timed).txt
File Path: C:\MTS TestSuite\Data Files\Chahine\DOE\PA12vp_XY_1 05-16-22 11 55 03 AM\DAQ- Time, … - (Timed).txt   
Test: MTS EM Tension (Extensometer)_Grand_Chahine 1
Test Run: PA12vp_XY_1
Date: 5/16/2022 11:54:28 AM


Time 	Load 	Crosshead 	Extensometer 	Strain 	Stress 
sec	N	mm	mm	mm/mm	N/mm²
0.100000001490116	51.0669975280762	0.061848055338487	0.0146341462823329	0.00021951220696792	1.254631125
0.200000002980232	110.728675842285	0.144927529618144	0.0439024406659883	0.000731707317754626	2.72041925
0.300000011920929	174.337982177734	0.228699340368621	0.0731707332306542	0.00146341463550925	4.283194
0.400000005960464	236.347198486328	0.312240386847407	0.102439022157341	0.0019756096880883	5.806657
0.5	293.668151855469	0.395550625398755	0.131707318359986	0.00256097549572587	7.2149375
0.600000023841858	351.655059814453	0.479091657325625	0.164634140674025	0.00321951229125261	8.639579
0.699999988079071	411.936981201172	0.562401895876974	0.204878044314682	0.00402439013123512	10.120605
0.800000011920929	466.150451660156	0.645712192635983	0.24512194795534	0.00482926843687892	11.45254
0.899999976158142	522.533752441406	0.729022431187332	0.281707325484604	0.0055609755218029	12.837784
1	579.818481445313	0.812101934570819	0.314634147798643	0.00621951231732965	14.245174
1.10000002384186	636.810302734375	0.895642966497689	0.347560970112681	0.00687804911285639	15.645368
1.20000004768372	687.190979003906	0.979183940216899	0.376829266315326	0.00753658544272184	16.883138
1.29999995231628	741.753234863281	1.06226350180805	0.417073169955984	0.00826829299330711	18.223642
1.39999997615814	792.831787109375	1.14580453373492	0.449999992270023	0.00885365903377533	19.478556
1.5	843.852600097656	1.22934556566179	0.479268288472667	0.00951219536364079	20.732052
1.60000002384186	895.431640625	1.31265574600548	0.512195110786706	0.0101707316935062	21.999264
1.70000004768372	946.39453125	1.39619677793235	0.54878048831597	0.0109024392440915	23.251338
1.79999995231628	995.444946289063	1.47973780985922	0.581707339733839	0.0115609746426344	24.456424
1.89999997615814	1045.28662109375	1.56304810661823	0.614634132944047	0.0122195119038224	25.680952
2	1095.74475097656	1.6465891385451	0.647560984361917	0.0129512194544077	26.920624
2.09999990463257	1144.75134277344	1.72989943530411	0.680487777572125	0.0135365854948759	28.124634
2.20000004768372	1188.82604980469	1.81320961564779	0.713414628989995	0.0141951218247414	29.207476
2.29999995231628	1237.17407226563	1.8965199124068	0.753658532630652	0.0150000005960464	30.395306
2.40000009536743	1285.07409667969	1.97983020916581	0.790243910159916	0.0157317072153091	31.57213
2.5	1328.98425292969	2.06290953792632	0.823170761577785	0.0163902435451746	32.65093
2.59999990463257	1373.48388671875	2.14621983468533	0.856097554787993	0.0170487798750401	33.744212
2.70000004768372	1415.99230957031	2.22929939627647	0.889024406205863	0.0177073180675507	34.788572
2.79999995231628	1459.06860351563	2.31260969303548	0.918292673304677	0.018365852534771	35.846884
2.90000009536743	1500.47875976563	2.39568902179599	0.958536576945335	0.0190975610166788	36.864264
3	1541.16650390625	2.47876858338714	0.991463428363204	0.0197560973465443	37.863892
3.09999990463257	1579.67822265625	2.56184814497828	1.02439022157341	0.0204146355390549	38.810064
3.20000004768372	1621.7470703125	2.64492747373879	1.06097559910268	0.0211463421583176	39.843624
3.29999995231628	1659.30200195313	2.72800703532994	1.09756097663194	0.0218780487775803	40.766288
3.40000009536743	1695.95837402344	2.81131733208895	1.1341463541612	0.022609755396843	41.666872
3.5	1730.24133300781	2.89462762884796	1.1743901995942	0.023414634168148	42.509148
3.59999990463257	1764.94177246094	2.97770695760846	1.21463416144252	0.024219511076808	43.36168
3.70000004768372	1797.1669921875	3.06101725436747	1.25121953897178	0.0249512195587158	44.1534
3.79999995231628	1828.97399902344	3.14432755112648	1.29146338440478	0.0256829261779785	44.934844
3.90000009536743	1858.740234375	3.22740711271763	1.3317073462531	0.0265609752386808	45.666152
4	1886.85205078125	3.3109481446445	1.36829272378236	0.0272926837205887	46.356812
4.09999990463257	1911.32177734375	3.39448917657137	1.40853656921536	0.0280975624918938	46.957992
4.19999980926514	1936.41064453125	3.47779924049973	1.44878053106368	0.0288292672485113	47.574384
4.30000019073486	1957.32250976563	3.56110953725874	1.48902437649667	0.0297073181718588	48.088152
4.40000009536743	1980.20861816406	3.64465056918561	1.52926833834499	0.0305121950805187	48.650428
4.5	2001.75524902344	3.72796086594462	1.57317076809704	0.0313902422785759	49.179792
4.59999990463257	2019.79553222656	3.81150189787149	1.61707319784909	0.032195121049881	49.623012
4.69999980926514	2037.40319824219	3.89504292979836	1.66463409550488	0.0331463403999805	50.055604
4.80000019073486	2050.07495117188	3.97835299372673	1.71219510957599	0.0341707319021225	50.366928
4.90000009536743	2062.62084960938	4.06166352331638	1.75975612364709	0.0351219512522221	50.67516
5	2075.943359375	4.14497358724475	1.81463418994099	0.0361463390290737	51.002472
5.09999990463257	2086.8994140625	4.2282841168344	1.86219508759677	0.0371707305312157	51.271644
5.19999980926514	2092.18481445313	4.31159418076277	1.90975610166788	0.0381219498813152	51.401496
5.30000019073486	2106.583984375	4.39490424469113	1.96463405154645	0.0391463413834572	51.75526
5.40000009536743	2112.20727539063	4.47798380628228	2.01585376635194	0.0401707328855991	51.893416
5.5	2120.66748046875	4.56129433587193	2.06707324832678	0.0412682890892029	52.101268
5.59999990463257	2129.17065429688	4.64437389746308	2.12195119820535	0.0423658564686775	52.310176
5.69999980926514	2133.42651367188	4.72745299339294	2.17317068018019	0.0433902442455292	52.414736
5.80000019073486	2139.38061523438	4.81053255498409	2.22439016215503	0.0443414635956287	52.56102
5.90000009536743	2147.56323242188	4.89384308457375	2.27560964412987	0.0453658550977707	52.762052
6	2150.63110351563	4.97669167816639	2.33048782683909	0.0464634150266647	52.837424
6.09999990463257	2154.98608398438	5.06000174209476	2.38902447745204	0.0476341471076012	52.94442
6.19999980926514	2158.21044921875	5.1430813036859	2.44390242733061	0.0487317070364952	53.023636
6.30000019073486	2163.07666015625	5.22616086527705	2.49878037720919	0.0498292669653893	53.143192
6.40000009536743	2166.72143554688	5.3092404268682	2.54634139128029	0.0508536584675312	53.232736
6.5	2171.92236328125	5.39255049079657	2.60853650979698	0.0520975589752197	53.360516
6.59999990463257	2173.1279296875	5.47563005238771	2.65975599177182	0.0530487820506096	53.390132
6.69999980926514	2176.63305664063	5.55894011631608	2.71829264238477	0.054219514131546	53.476248
6.80000019073486	2182.51440429688	5.64225064590573	2.77317082509398	0.0553170740604401	53.620744
6.90000009536743	2186.26611328125	5.72533020749688	2.83536594361067	0.0565609745681286	53.712916
7	2190.75024414063	5.80887123942375	2.88658542558551	0.0575853660702705	53.823084
7.09999990463257	2191.65869140625	5.89218130335212	2.94146337546408	0.0586829297244549	53.845404
7.19999980926514	2195.24389648438	5.97526086494327	2.99268285743892	0.0597804859280586	53.933488
7.30000019073486	2196.7470703125	6.05857092887163	3.05487797595561	0.0610243901610374	53.970416
7.40000009536743	2197.74169921875	6.1421119607985	3.11341462656856	0.0621219500899315	53.994852
7.5	2198.56884765625	6.22519152238965	3.16829257644713	0.0632926821708679	54.015176
7.59999990463257	2202.4404296875	6.30873255431652	3.22317075915635	0.0643170699477196	54.110292
7.69999980926514	2203.7080078125	6.39204261824489	3.2817074097693	0.0655609741806984	54.141436
7.80000019073486	2202.48901367188	6.47512217983603	3.3402438275516	0.06658536195755	54.111488
7.90000009536743	2206.75073242188	6.55866321176291	3.39146330952644	0.0676829293370247	54.216188
8	2209.24365234375	6.64197374135256	3.44634149223566	0.0688536614179611	54.277436
8.10000038146973	2211.001953125	6.72528380528092	3.50487814284861	0.070024386048317	54.320636
8.19999980926514	2211.90942382813	6.80859433487058	3.55975609272718	0.0711219534277916	54.342932
8.30000019073486	2213.35302734375	6.89213536679745	3.61829274334013	0.0722926780581474	54.378396
8.39999961853027	2214.82153320313	6.97498396039009	3.67682916112244	0.0733902454376221	54.414476
8.5	2217.28271484375	7.05829402431846	3.73536581173539	0.0746341496706009	54.474944
8.60000038146973	2217.71142578125	7.14160455390811	3.79024399444461	0.0757317095994949	54.485476
8.69999980926514	2217.29736328125	7.22468364983797	3.85243911296129	0.0769756063818932	54.475304
8.80000019073486	2219.03540039063	7.30799417942762	3.91463423147798	0.078219510614872	54.518004
8.89999961853027	2219.08447265625	7.39130424335599	3.98048758506775	0.0794634148478508	54.519208
9	2221.08666992188	7.47415283694863	4.03536576777697	0.0805609747767448	54.5684
9.10000038146973	2220.71948242188	7.5576938688755	4.09390265122056	0.0817317068576813	54.55938
9.19999980926514	2223.76123046875	7.64100439846516	4.15609776973724	0.0829024463891983	54.634108
9.30000019073486	2223.66625976563	7.7240839600563	4.21829288825393	0.0842195078730583	54.631776
9.39999961853027	2224.03271484375	7.80762499198318	4.27682930603623	0.0854634121060371	54.64078
9.5	2224.46166992188	7.89116602391005	4.33536572381854	0.0866341516375542	54.65132
9.60000038146973	2227.1611328125	7.97424558550119	4.39390260726213	0.08780487626791	54.71764
9.69999980926514	2228.70239257813	8.05778615176678	4.45243902504444	0.0889024436473846	54.755504
9.80000019073486	2226.404296875	8.14132764935493	4.51097544282675	0.0901463478803635	54.699044
9.89999961853027	2227.54931640625	8.22463724762201	4.57317056134343	0.0913170725107193	54.727176
10	2226.36206054688	8.30794777721167	4.63536567986012	0.0925609767436981	54.698008
10.1000003814697	2226.990234375	8.39148927479982	4.6975607983768	0.0938780531287193	54.71344
10.1999998092651	2223.43920898438	8.4747988730669	4.75975591689348	0.0950487777590752	54.626196
10.3000001907349	2226.63500976563	8.55834037065506	4.82195103541017	0.096292681992054	54.704712
10.3999996185303	2225.48706054688	8.64165090024471	4.88414615392685	0.0975365862250328	54.676512
10.5	2225.75170898438	8.72496049851179	4.94634127244353	0.098780483007431	54.683012
10.6000003814697	2226.59375	8.80850199609995	5.00853639096022	0.10002438724041	54.7037
10.6999998092651	2227.45458984375	8.89181159436703	5.06341457366943	0.101121954619884	54.724848
10.8000001907349	2227.34423828125	8.97512212395668	5.12560969218612	0.102365851402283	54.722136
10.8999996185303	2227.50317382813	9.05866362154484	5.1878048107028	0.103609755635262	54.726044
11	2228.31982421875	9.14174318313599	5.25365862995386	0.104926832020283	54.746108
11.1000003814697	2226.93408203125	9.22482274472713	5.31585374847054	0.106243900954723	54.71206
11.1999998092651	2224.0302734375	9.30813234299421	5.38170710206032	0.107487805187702	54.64072
11.3000001907349	2225.62426757813	9.39167384058237	5.443902220577	0.1087317019701	54.67988
11.3999996185303	2224.74340820313	9.47475340217352	5.50975603982806	0.110048785805702	54.65824
11.5	2224.9931640625	9.5580630004406	5.56829245761037	0.111219510436058	54.664376
11.6000003814697	2222.41430664063	9.64160449802876	5.63414627686143	0.112536586821079	54.601016
11.6999998092651	2226.1435546875	9.72491502761841	5.69634139537811	0.113780491054058	54.69264
11.8000001907349	2224.97045898438	9.80822462588549	5.76219521462917	0.115170732140541	54.66382
11.8999996185303	2223.62939453125	9.89153515547514	5.82804856821895	0.11641463637352	54.630872
12	2223.28295898438	9.97484568506479	5.89024368673563	0.117658533155918	54.62236
12.1000003814697	2221.66040039063	10.0581552833319	5.95243880525231	0.118902437388897	54.582496
12.1999998092651	2220.40063476563	10.1414658129215	6.01829262450337	0.120219513773918	54.551544
12.3000001907349	2220.23608398438	10.2250073105097	6.08414644375443	0.121536582708359	54.547504
12.3999996185303	2219.76220703125	10.3085478767753	6.14999979734421	0.122780494391918	54.53586
12.5	2219.1845703125	10.3918584063649	6.21219491586089	0.124170735478401	54.521668
12.6000003814697	2217.93383789063	10.475168004632	6.27804873511195	0.125487804412842	54.49094
12.6999998092651	2217.0283203125	10.5587095022202	6.3475607894361	0.126804873347282	54.468692
12.8000001907349	2211.78515625	10.6420200318098	6.40975590795279	0.128048777580261	54.339876
12.8999996185303	2214.09326171875	10.7253296300769	6.47926842793822	0.129439026117325	54.396584
13	2215.4208984375	10.8091020956635	6.545121781528	0.130682915449142	54.4292
13.1000003814697	2213.72802734375	10.8924116939306	6.61463430151343	0.132146343588829	54.387612
13.1999998092651	2213.8671875	10.9757222235203	6.68414635583758	0.133536592125893	54.391028
13.3000001907349	2212.74145507813	11.0592637211084	6.75000017508864	0.134926825761795	54.363372
13.3999996185303	2209.92895507813	11.1425733193755	6.81951222941279	0.136317074298859	54.294272
13.5	2211.3486328125	11.2258838489652	6.88902428373694	0.137634143233299	54.329152
13.6000003814697	2209.79907226563	11.3091943785548	6.954878102988	0.138951227068901	54.291084
13.6999998092651	2206.2705078125	11.3925039768219	7.01707322150469	0.14019513130188	54.204392
13.8000001907349	2208.28295898438	11.4758145064116	7.08658527582884	0.141585364937782	54.253836
13.8999996185303	2206.08178710938	11.5591250360012	7.14878039434552	0.142829269170761	54.199756
14	2202.29077148438	11.6424355655909	7.21463421359658	0.144146353006363	54.106616
14.1000003814697	2201.07153320313	11.7257451638579	7.28048803284764	0.145536586642265	54.07666
14.1999998092651	2203.283203125	11.8090556934476	7.35000008717179	0.146853655576706	54.131
14.3000001907349	2202.06591796875	11.8921352550387	7.42317084223032	0.148317068815231	54.101092
14.3999996185303	2201.4560546875	11.9754457846284	7.49268289655447	0.149634152650833	54.086108
14.5	2199.58032226563	12.0587553828955	7.56951235234737	0.151097565889359	54.040024
14.6000003814697	2197.326171875	12.1420659124851	7.63536570593715	0.152560979127884	53.984644
14.6999998092651	2196.96533203125	12.2253764420748	7.70487822592258	0.153951212763786	53.97578
14.8000001907349	2194.76489257813	12.3089170083404	7.77073157951236	0.155268296599388	53.921716
14.8999996185303	2193.75927734375	12.3919965699315	7.84756056964397	0.156804889440537	53.897012
15	2192.36010742188	12.4755380675197	7.9170735552907	0.158268287777901	53.862636
15.1000003814697	2192.74780273438	12.5590786337852	7.99390207976103	0.159658521413803	53.87216
15.1999998092651	2188.82495117188	12.6423891633749	8.07073153555393	0.161195114254951	53.775784
15.3000001907349	2188.02197265625	12.7256996929646	8.14390275627375	0.162658542394638	53.756056
15.3999996185303	2186.18603515625	12.8092402592301	8.20975564420223	0.164048790931702	53.710948
15.5	2186.01708984375	12.8923198208213	8.27926862984896	0.165512189269066	53.7068
15.6000003814697	2185.13354492188	12.9756303504109	8.34878068417311	0.166829258203506	53.685092
15.6999998092651	2183.18725585938	13.0591709166765	8.41829273849726	0.16821950674057	53.637276
15.8000001907349	2184.08471679688	13.1422504782677	8.4914630278945	0.169682934880257	53.659324
15.8999996185303	2178.93530273438	13.2257919758558	8.56097601354122	0.171146333217621	53.532812
16	2177.27954101563	13.3091015741229	8.64146370440722	0.172609761357307	53.492132
16.1000003814697	2175.94091796875	13.3921811357141	8.71463399380445	0.174146354198456	53.459244
16.2000007629395	2174.00830078125	13.4754916653037	8.79146344959736	0.175682917237282	53.411764
16.2999992370605	2172.67993164063	13.5588021948934	8.86097550392151	0.177073165774345	53.379128
16.3999996185303	2169.779296875	13.6418808251619	8.93414672464132	0.178536593914032	53.307864
16.5	2168.37231445313	13.7249603867531	8.99999961256981	0.179926827549934	53.273296
16.6000003814697	2166.44360351563	13.8082709163427	9.07317083328962	0.181317061185837	53.225912
16.7000007629395	2166.4072265625	13.8913504779339	9.16097592562437	0.18299999833107	53.225016
16.7999992370605	2166.61572265625	13.974430039525	9.23414621502161	0.184536576271057	53.23014
16.8999996185303	2162.58959960938	14.0577405691147	9.30731743574142	0.185926839709282	53.131224
17	2160.99560546875	14.1405891627073	9.38414596021175	0.187536597251892	53.092064
17.1000003814697	2160.53784179688	14.2238987609744	9.45365894585848	0.188999995589256	53.080816
17.2000007629395	2157.83178710938	14.3072092905641	9.53048747032881	0.190463423728943	53.014332
17.2999992370605	2154.8955078125	14.3902888521552	9.60365869104862	0.191926822066307	52.942192
17.3999996185303	2153.11889648438	14.4735993817449	9.67682898044586	0.193390250205994	52.898544
17.5	2152.47778320313	14.5569089800119	9.75000020116568	0.194853663444519	52.882792
17.6000003814697	2150.08959960938	14.6402195096016	9.81951225548983	0.19617073237896	52.82412
17.7000007629395	2147.09936523438	14.7235300391912	9.89634171128273	0.197707325220108	52.750656
17.7999992370605	2144.3623046875	14.8073015734553	9.97317116707563	0.199317067861557	52.683412
17.8999996185303	2142.58325195313	14.8903811350465	10.0536588579416	0.200926825404167	52.6397
18	2141.25366210938	14.9739226326346	10.1268291473389	0.202463418245316	52.607036
18.1000003814697	2140.06982421875	15.0574631989002	10.2073168382049	0.203926831483841	52.577952
18.2000007629395	2135.77709960938	15.1410046964884	10.2878045290709	0.205682933330536	52.472484
18.2999992370605	2134.69018554688	15.224545262754	10.3865852579474	0.207585364580154	52.445784
18.3999996185303	2134.58081054688	15.3078557923436	10.4597564786673	0.208975613117218	52.443096
18.5	2129.66186523438	15.3911663219333	10.5292685329914	0.210365861654282	52.322244
18.6000003814697	2126.97021484375	15.4747068881989	10.6097562238574	0.211975604295731	52.256116
18.7000007629395	2126.60180664063	15.5580174177885	10.6865856796503	0.213585361838341	52.247064
18.7999992370605	2120.69702148438	15.6413279473782	10.7597559690475	0.215121954679489	52.101992
18.8999996185303	2118.41772460938	15.7246384769678	10.8402436599135	0.216585367918015	52.045996
19	2114.99658203125	15.8079471439123	10.9170731157064	0.218195110559464	51.961944
19.1000003814697	2114.20336914063	15.8910267055035	11.0012199729681	0.219878047704697	51.942456
19.2000007629395	2110.25634765625	15.9743372350931	11.0817076638341	0.221487805247307	51.845484
19.2999992370605	2108.14208984375	16.0574167966843	11.1658535897732	0.223097562789917	51.79354
19.3999996185303	2105.67700195313	16.1407273262739	11.2463412806392	0.22478049993515	51.732976
19.5	2097.74194335938	16.2238068878651	11.3268289715052	0.226390242576599	51.538024
19.6000003814697	2094.81787109375	16.3068864494562	11.4073166623712	0.228073164820671	51.466184
19.7000007629395	2091.55151367188	16.3899660110474	11.4878052845597	0.229609757661819	51.385936
19.7999992370605	2085.60717773438	16.4730455726385	11.5719512104988	0.231292679905891	51.239896
19.8999996185303	2083.35498046875	16.5563561022282	11.6524389013648	0.232902437448502	51.18456
20	2078.7685546875	16.6394356638193	11.7365857586265	0.234512209892273	51.07188
20.1000003814697	2073.67919921875	16.722746193409	11.8243899196386	0.236268281936646	50.946844
20.2000007629395	2071.5634765625	16.8060548603535	11.9085367769003	0.23802438378334	50.894864
20.2999992370605	2067.20922851563	16.8891344219446	11.9890244677663	0.239707320928574	50.787888
20.3999996185303	2058.54443359375	16.9724449515343	12.076829560101	0.241317078471184	50.575008
20.5	2055.70629882813	17.0557554811239	12.1609754860401	0.243073165416718	50.50528
20.6000003814697	2049.810546875	17.1390660107136	12.252438813448	0.244756102561951	50.360432
20.7000007629395	2043.04870605469	17.2226075083017	12.3402439057827	0.246658533811569	50.194304
20.7999992370605	2037.95861816406	17.3059161752462	12.4463411048055	0.248414635658264	50.069248
20.8999996185303	2028.90173339844	17.3892267048359	12.5341461971402	0.250463426113129	49.846736
21	2021.60632324219	17.472768202424	12.6146338880062	0.252146363258362	49.6675
21.1000003814697	2011.10400390625	17.5560787320137	12.706097215414	0.254048764705658	49.409476
21.2000007629395	2002.58093261719	17.6393892616034	12.8012197092175	0.255804896354675	49.200076
21.2999992370605	1991.50598144531	17.7231598645449	12.8926830366254	0.257634162902832	48.927984
21.3999996185303	1982.64868164063	17.8064703941345	12.9878045991063	0.259536564350128	48.710376
21.5	1973.57885742188	17.8900118917227	13.0829270929098	0.261439025402069	48.487544
21.6000003814697	1956.84301757813	17.9735533893108	13.1743904203177	0.263341456651688	48.076372
21.7000007629395	1938.84191894531	18.056632950902	13.2768293842673	0.26531708240509	47.634116
21.7999992370605	1913.43920898438	18.1399434804916	13.3829265832901	0.267439007759094	47.010016
21.9200000762939	-7.96589422225952	18.2394068688154	13.7304877862334	0.272487819194794	-0.19570875

File: Tensile_tests/Benchmark/PA12vp_XY_2 05-16-22 11 59 35 AM/DAQ- Time, … - (Timed).txt
File Path: C:\MTS TestSuite\Data Files\Chahine\DOE\PA12vp_XY_2 05-16-22 11 59 35 AM\DAQ- Time, … - (Timed).txt   
Test: MTS EM Tension (Extensometer)_Grand_Chahine 1
Test Run: PA12vp_XY_2
Date: 5/16/2022 11:59:05 AM


Time 	Load 	Crosshead 	Extensometer 	Strain 	Stress 
sec	N	mm	mm	mm/mm	N/mm²
0.100000001490116	47.4992523193359	0.061848055338487	0.0109756101664971	0.00021951220696792	1.161498625
0.200000002980232	108.637985229492	0.145158308441751	0.0439024406659883	0.000731707317754626	2.65652325
0.300000011920929	166.714004516602	0.228930119192228	0.0695121925673448	0.0013170731253922	4.07665525
0.400000005960464	225.037719726563	0.312240386847407	0.0951219481066801	0.00182926829438657	5.5028445
0.5	282.192657470703	0.395781418774277	0.120731710921973	0.00234146346338093	6.9004535
0.600000023841858	340.221282958984	0.479322450701147	0.160975614562631	0.00314634153619409	8.3194265
0.699999988079071	393.793426513672	0.562401895876974	0.201219518203288	0.0039512193761766	9.629425
0.800000011920929	450.069458007813	0.645942927803844	0.24512194795534	0.00482926843687892	11.005542
0.899999976158142	505.863555908203	0.729253224562854	0.285365851595998	0.00563414674252272	12.369875
1	559.333801269531	0.812563463114202	0.318292673910037	0.00629268307238817	13.677382
1.10000002384186	609.753173828125	0.89587370166555	0.347560970112681	0.00687804911285639	14.910286
1.20000004768372	662.0615234375	0.979183940216899	0.38048779242672	0.00753658544272184	16.189382
1.29999995231628	714.537719726563	1.06249423697591	0.417073169955984	0.00826829299330711	17.472582
1.39999997615814	765.772583007813	1.14603526890278	0.446341466158628	0.00885365903377533	18.725426
1.5	815.534484863281	1.22957630082965	0.479268288472667	0.00951219536364079	19.942254
1.60000002384186	865.814025878906	1.31288659758866	0.512195110786706	0.0101707316935062	21.171738
1.70000004768372	913.972045898438	1.39642762951553	0.545121962204576	0.0107560968026519	22.349346
1.79999995231628	965.64013671875	1.4799686614424	0.578048755414784	0.0114878043532372	23.612786
1.89999997615814	1012.70861816406	1.56327884178609	0.610975606832653	0.0122195119038224	24.76375
2	1057.56750488281	1.64681987371296	0.647560984361917	0.0128780491650105	25.860684
2.09999990463257	1106.95788574219	1.73013017047197	0.680487777572125	0.0134634142741561	27.068426
2.20000004768372	1149.85107421875	1.81344046723098	0.713414628989995	0.0141951218247414	28.117294
2.29999995231628	1196.10778808594	1.89675064757466	0.746341480407864	0.0149268293753266	29.248408
2.40000009536743	1238.38928222656	1.97983020916581	0.786585384048522	0.0155853657051921	30.282316
2.5	1279.62939453125	2.06314050592482	0.81951217725873	0.0163902435451746	31.29076
2.59999990463257	1325.80749511719	2.14621983468533	0.856097554787993	0.0170487798750401	32.419954
2.70000004768372	1365.72045898438	2.22953013144434	0.892682932317257	0.0177804883569479	33.395944
2.79999995231628	1408.14978027344	2.31260969303548	0.925609783735126	0.0184390246868134	34.433468
2.90000009536743	1446.44885253906	2.39568902179599	0.962195103056729	0.0191707313060761	35.369996
3	1488.357421875	2.478999318555	0.991463428363204	0.0197560973465443	36.394784
3.09999990463257	1526.03210449219	2.56184814497828	1.02804880589247	0.020487803965807	37.316044
3.20000004768372	1562.11096191406	2.64515820890665	1.06097559910268	0.0211463421583176	38.19828
3.29999995231628	1599.18041992188	2.7282377704978	1.09390239231288	0.021804878488183	39.104736
3.40000009536743	1633.26928710938	2.81131733208895	1.13048776984215	0.0225365869700909	39.938312
3.5	1666.02453613281	2.89462762884796	1.17073173169047	0.0233414620161057	40.739276
3.59999990463257	1700.60437011719	2.97770695760846	1.20731710921973	0.0240731704980135	41.584856
3.70000004768372	1730.04150390625	3.06124798953533	1.24390248674899	0.0248048789799213	42.30468
3.79999995231628	1758.72595214844	3.14455828629434	1.28048774786294	0.025536585599184	43.006104
3.90000009536743	1788.42102050781	3.22763784788549	1.32073170971125	0.026341462507844	43.732236
4	1815.93432617188	3.31117887981236	1.36097555514425	0.0271463412791491	44.405016
4.09999990463257	1841.70739746094	3.39471991173923	1.40121951699257	0.027951218187809	45.035248
4.19999980926514	1867.08471679688	3.47803020849824	1.44512194674462	0.0288292672485113	45.655796
4.30000019073486	1887.62280273438	3.56157124042511	1.48536590859294	0.0296341460198164	46.158016
4.40000009536743	1909.30139160156	3.64488130435348	1.52926833834499	0.0305121950805187	46.68812
4.5	1929.88977050781	3.72819160111248	1.57317076809704	0.0313170738518238	47.191568
4.59999990463257	1942.55615234375	3.81173263303936	1.61341461353004	0.032195121049881	47.5013
4.69999980926514	1958.83508300781	3.89527366496623	1.66463409550488	0.0331463403999805	47.899368
4.80000019073486	1975.33520507813	3.97858396172524	1.71219510957599	0.0341707319021225	48.302844
4.90000009536743	1986.65649414063	4.0618940256536	1.75975612364709	0.0351219512522221	48.579684
5	1996.43054199219	4.14520455524325	1.81097560562193	0.0361463390290737	48.818688
5.09999990463257	2009.62536621094	4.22851461917162	1.86219508759677	0.0371707305312157	49.141344
5.19999980926514	2018.79846191406	4.31182514876127	1.90975610166788	0.0381219498813152	49.365652
5.30000019073486	2027.42883300781	4.39513521268964	1.96463405154645	0.0391463413834572	49.576692
5.40000009536743	2036.23388671875	4.47821477428079	2.01585376635194	0.0401707328855991	49.792
5.5	2040.29736328125	4.56129433587193	2.06707324832678	0.0412682890892029	49.891364
5.59999990463257	2049.38452148438	4.6446043998003	2.12195119820535	0.0423658564686775	50.113572
5.69999980926514	2055.84887695313	4.72745299339294	2.17317068018019	0.0433902442455292	50.271644
5.80000019073486	2062.48046875	4.8107635229826	2.22439016215503	0.0443414635956287	50.433808
5.90000009536743	2064.2734375	4.89407358691096	2.27195117622614	0.0453658550977707	50.477652
6	2073.86376953125	4.97692218050361	2.32682935893536	0.0464634150266647	50.712164
6.09999990463257	2074.37841796875	5.06000174209476	2.38170730881393	0.0474878028035164	50.724748
6.19999980926514	2079.83959960938	5.14331227168441	2.4365852586925	0.0485853664577007	50.858292
6.30000019073486	2083.21557617188	5.22639136761427	2.48414627276361	0.0496097579598427	50.940844
6.40000009536743	2089.52294921875	5.30947092920542	2.53170728683472	0.0505609773099422	51.095076
6.5	2091.1396484375	5.39278145879507	2.58292676880956	0.0515853650867939	51.134608
6.59999990463257	2096.41918945313	5.47586102038622	2.63780495151877	0.0526097565889359	51.263712
6.69999980926514	2101.38793945313	5.55917108431458	2.69268290139735	0.0537804886698723	51.385212
6.80000019073486	2104.607421875	5.64248114824295	2.75487801991403	0.0549512207508087	51.463936
6.90000009536743	2108.05639648438	5.7255607098341	2.80975620262325	0.0560487806797028	51.548276
7	2111.51928710938	5.80887123942375	2.86097568459809	0.0570731684565544	51.632952
7.09999990463257	2114.0673828125	5.89241227135062	2.91585363447666	0.0582439042627811	51.69526
7.19999980926514	2116.75830078125	5.97549136728048	2.97439028508961	0.0594146363437176	51.761064
7.30000019073486	2117.99536132813	6.05880189687014	3.02926823496819	0.0605121962726116	51.791312
7.40000009536743	2122.26098632813	6.14234292879701	3.09146335348487	0.0616829283535481	51.89562
7.5	2124.5791015625	6.22565299272537	3.14634153619409	0.0628536567091942	51.952304
7.59999990463257	2127.68481445313	6.30896352231503	3.20487795397639	0.0639512240886688	52.028248
7.69999980926514	2126.42749023438	6.39227358624339	3.25975613668561	0.0650487765669823	51.997504
7.80000019073486	2130.72900390625	6.47558365017176	3.31829278729856	0.0662195086479187	52.102688
7.90000009536743	2131.60278320313	6.55889417976141	3.37317073717713	0.0673902481794357	52.124056
8	2133.1767578125	6.64220424368978	3.42804868705571	0.0685609728097916	52.162544
8.10000038146973	2134.1953125	6.72551477327943	3.48658533766866	0.0696585401892662	52.187448
8.19999980926514	2141.47485351563	6.80882483720779	3.54878045618534	0.0708292722702026	52.365456
8.30000019073486	2141.08154296875	6.89213536679745	3.60365863889456	0.0719999969005585	52.35584
8.39999961853027	2140.13623046875	6.97521446272731	3.66585375741124	0.0731707289814949	52.332724
8.5	2142.22265625	7.05852499231696	3.72073170728981	0.0742682889103889	52.383744
8.60000038146973	2145.89526367188	7.14160455390811	3.77926835790277	0.0754390209913254	52.473548
8.69999980926514	2144.13012695313	7.22491461783648	3.83414630778134	0.0766097605228424	52.430384
8.80000019073486	2146.05688476563	7.30822468176484	3.89268295839429	0.0777804926037788	52.4775
8.89999961853027	2148.02783203125	7.39130424335599	3.95487807691097	0.0790243893861771	52.525696
9	2149.6484375	7.47461477294564	4.03536576777697	0.0806341469287872	52.565324
9.10000038146973	2151.51025390625	7.55792483687401	4.09390265122056	0.0817317068576813	52.610852
9.19999980926514	2152.265625	7.64123490080237	4.15975600481033	0.0830487832427025	52.629324
9.30000019073486	2151.5146484375	7.72454543039203	4.21829288825393	0.0842926800251007	52.61096
9.39999961853027	2155.87426757813	7.80785549432039	4.27682930603623	0.0854634121060371	52.717564
9.5	2155.83056640625	7.89116602391005	4.33536572381854	0.0866341516375542	52.716496
9.60000038146973	2155.20751953125	7.9744765534997	4.39390260726213	0.08780487626791	52.70126
9.69999980926514	2155.48193359375	8.05801711976528	4.45975596085191	0.0890487805008888	52.707972
9.80000019073486	2156.40502929688	8.14132764935493	4.51463414356112	0.0901463478803635	52.730544
9.89999961853027	2157.20239257813	8.22463724762201	4.56951232627034	0.0912439003586769	52.75004
10	2157.08837890625	8.30817874521017	4.63170744478703	0.0924877971410751	52.747252
10.1000003814697	2157.61791992188	8.39148927479982	4.69390256330371	0.0938048809766769	52.760204
10.1999998092651	2157.560546875	8.47502984106541	4.75609768182039	0.0949756056070328	52.7588
10.3000001907349	2156.59350585938	8.55834037065506	4.81097539886832	0.0961463451385498	52.735152
10.3999996185303	2158.298828125	8.64188093692064	4.87317051738501	0.0973902493715286	52.776852
10.5	2158.03686523438	8.7251914665103	4.93536563590169	0.0986341461539268	52.770448
10.6000003814697	2159.40283203125	8.80873296409845	4.99756075441837	0.0997317135334015	52.803848
10.6999998092651	2158.8935546875	8.89204256236553	5.05243893712759	0.10097561776638	52.791396
10.8000001907349	2157.3818359375	8.97535309195518	5.11097582057118	0.102146342396736	52.754428
10.8999996185303	2157.72314453125	9.05866362154484	5.17317093908787	0.103317067027092	52.762776
11	2158.25073242188	9.14174318313599	5.23536605760455	0.104634150862694	52.775676
11.1000003814697	2158.51098632813	9.22505278140306	5.29756117612123	0.105878047645092	52.78204
11.1999998092651	2156.65087890625	9.30836331099272	5.36341452971101	0.107121951878071	52.736556
11.3000001907349	2159.06298828125	9.39190480858088	5.42926834896207	0.108439028263092	52.79554
11.3999996185303	2159.38427734375	9.47498343884945	5.49146346747875	0.109682932496071	52.803396
11.5	2156.74584960938	9.55852493643761	5.55365858599544	0.11092683672905	52.738876
11.6000003814697	2157.18994140625	9.64183546602726	5.61219500377774	0.112097561359406	52.749736
11.6999998092651	2158.51245117188	9.72514506429434	5.67439012229443	0.113341465592384	52.782076
11.8000001907349	2156.4052734375	9.80845559388399	5.73292700573802	0.114585369825363	52.730548
11.8999996185303	2156.03955078125	9.89153515547514	5.7951221242547	0.115829266607761	52.721608
12	2155.21264648438	9.97507572174072	5.86463417857885	0.117146342992783	52.701388
12.1000003814697	2150.9501953125	10.0586172193289	5.934146232903	0.118463411927223	52.597156
12.1999998092651	2151.30322265625	10.14169678092	5.99634135141969	0.119780488312244	52.605788
12.3000001907349	2148.986328125	10.2252373471856	6.05853646993637	0.121024392545223	52.549136
12.3999996185303	2150.16772460938	10.3087788447738	6.12073158845305	0.122341468930244	52.578024
12.5	2148.81420898438	10.3920893743634	6.18658540770411	0.123585373163223	52.544924
12.6000003814697	2149.50463867188	10.475629940629	6.25243922695518	0.124902434647083	52.561808
12.6999998092651	2148.37817382813	10.5589404702187	6.31829258054495	0.126219511032104	52.534264
12.8000001907349	2146.71337890625	10.6422500684857	6.38780510053039	0.127609759569168	52.493552
12.8999996185303	2147.87548828125	10.7257915660739	6.45365845412016	0.128926828503609	52.521972
13	2146.23461914063	10.8093321323395	6.52317050844431	0.130317077040672	52.481848
13.1000003814697	2146.15185546875	10.8924116939306	6.58536609262228	0.131560981273651	52.479824
13.1999998092651	2144.85424804688	10.9759531915188	6.65121944621205	0.132951229810715	52.448092
13.3000001907349	2142.59790039063	11.0594937577844	6.7207315005362	0.134268283843994	52.392916
13.3999996185303	2144.81372070313	11.142804287374	6.78292661905289	0.135512188076973	52.4471
13.5	2141.7451171875	11.2261148169637	6.85243913903832	0.136829271912575	52.372064
13.6000003814697	2137.9365234375	11.3096553832293	6.91463425755501	0.138146340847015	52.278932
13.6999998092651	2138.39111328125	11.3927349448204	6.98414631187916	0.139536589384079	52.290048
13.8000001907349	2136.53686523438	11.4760454744101	7.05365836620331	0.140926823019981	52.244708
13.8999996185303	2135.2138671875	11.5593560039997	7.1121952496469	0.14217072725296	52.212356
14	2136.11987304688	11.6424355655909	7.17804860323668	0.143487811088562	52.234512
14.1000003814697	2131.02124023438	11.7259761318564	7.24024372175336	0.144731715321541	52.109836
14.1999998092651	2130.45190429688	11.8090556934476	7.3097562417388	0.146048784255981	52.095912
14.3000001907349	2129.36083984375	11.8921352550387	7.38658523187041	0.147585362195969	52.069232
14.3999996185303	2128.36083984375	11.9756758213043	7.45975598692894	0.148975610733032	52.04478
14.5	2125.83837890625	12.058986350894	7.52926850691438	0.150439023971558	51.983096
14.6000003814697	2122.20385742188	12.1422968804836	7.6024392619729	0.151829272508621	51.894224
14.6999998092651	2118.85278320313	12.2256064787507	7.66829261556268	0.153219521045685	51.81228
14.8000001907349	2118.57397460938	12.3091479763389	7.73780466988683	0.154609754681587	51.80546
14.8999996185303	2117.57592773438	12.3924585059285	7.81097542494535	0.156073167920113	51.781056
15	2116.5556640625	12.4759990721941	7.88414664566517	0.157536581158638	51.756108
15.1000003814697	2115.30078125	12.5593096017838	7.95731693506241	0.158926829695702	51.72542
15.1999998092651	2113.65356445313	12.6423891633749	8.03414639085531	0.160536587238312	51.685144
15.3000001907349	2110.28125	12.7259297296405	8.11097584664822	0.162000000476837	51.60268
15.3999996185303	2108.28857421875	12.8092402592301	8.18048790097237	0.163463413715363	51.553952
15.5	2106.64892578125	12.8923198208213	8.24999995529652	0.164853647351265	51.51386
15.6000003814697	2103.5166015625	12.9758603870869	8.31585377454758	0.16624391078949	51.437264
15.6999998092651	2101.0283203125	13.0591709166765	8.39268323034048	0.167707324028015	51.376416
15.8000001907349	2098.05249023438	13.1424814462662	8.46585351973772	0.169170737266541	51.303648
15.8999996185303	2093.07958984375	13.2260220125318	8.53536557406187	0.170560985803604	51.182048
16	2090.54760742188	13.3091015741229	8.61219502985477	0.172024384140968	51.120132
16.1000003814697	2089.27416992188	13.3924121037126	8.68902448564768	0.173634141683578	51.088992
16.2000007629395	2086.65161132813	13.4757226333022	8.76219477504492	0.175097569823265	51.024864
16.2999992370605	2081.90747070313	13.5588021948934	8.83536599576473	0.176560968160629	50.908856
16.3999996185303	2081.13696289063	13.6418808251619	8.91219545155764	0.178097561001778	50.890016
16.5	2077.84936523438	13.7251913547516	8.97804833948612	0.179414629936218	50.809624
16.6000003814697	2074.66625976563	13.8085018843412	9.05121956020594	0.180878043174744	50.731788
16.7000007629395	2070.2900390625	13.8913504779339	9.14268288761377	0.182560980319977	50.624776
16.7999992370605	2068.50952148438	13.9746610075235	9.22317057847977	0.184317082166672	50.581236
16.8999996185303	2063.173828125	14.0577405691147	9.29268263280392	0.185707330703735	50.450764
17	2056.93701171875	14.1408201307058	9.36951208859682	0.187317073345184	50.298252
17.1000003814697	2054.55419921875	14.2241297289729	9.44999977946281	0.188853666186333	50.239988
17.2000007629395	2048.064453125	14.3074402585626	9.53048747032881	0.190463423728943	50.081292
17.2999992370605	2044.05102539063	14.3905198201537	9.60731692612171	0.19200000166893	49.983152
17.3999996185303	2040.67687988281	14.4738303497434	9.69512201845646	0.193756088614464	49.900644
17.5	2036.40209960938	14.5571399480104	9.77560970932245	0.195292681455612	49.796112
17.6000003814697	2030.77331542969	14.6402195096016	9.85243916511536	0.196829274296761	49.658472
17.7000007629395	2024.54797363281	14.7237610071898	9.93658509105444	0.198585376143456	49.506244
17.7999992370605	2019.42614746094	14.8073015734553	10.0280484184623	0.200414642691612	49.381
17.8999996185303	2011.62292480469	14.890612103045	10.1121952757239	0.202097564935684	49.190188
18	2005.99694824219	14.9741526693106	10.196341201663	0.203780502080917	49.052616
18.1000003814697	1994.44677734375	15.0574631989002	10.2878045290709	0.205609768629074	48.77018
18.2000007629395	1983.9130859375	15.1412347331643	10.3756096214056	0.207365870475769	48.5126
18.2999992370605	1974.20971679688	15.2247762307525	10.4670729488134	0.209121942520142	48.275324
18.3999996185303	1955.345703125	15.3080867603421	10.56585367769	0.211024403572083	47.814044
18.4699993133545	2.64902281761169	15.3662422671914	10.7853654772043	0.213512197136879	0.06477651953125
