Repository: ChahGhim/SLS_PA2200_Degradation

# SLS_PA2200_Degradation
Raw and processed data accompanying the article "INDIVIDUAL AND COMBINED EFFECTS OF ENVIRONMENTAL AGING FACTORS ON THE MECHANICAL PROPERTIES OF SLS-FABRICATED PA12 PARTS" Chahine Ghimouz, Jean-Pierre Kenné, Lucas A. Hof.

Mechanical engineering department, École de technologie supérieure, 1100, rue Notre-Dame Ouest, Montreal, Québec, H3C1K3, Canada Systems Engineering Department, École de technologie supérieure, 1100, rue Notre-Dame Ouest, Montreal, Québec, H3C1K3 Canada

Data list:

File: Tensile_tests/Benchmark/PA12vp_XY_3 05-16-22 12 01 11 PM/DAQ- Time, … - (Timed).txt
File Path: C:\MTS TestSuite\Data Files\Chahine\DOE\PA12vp_XY_3 05-16-22 12 01 11 PM\DAQ- Time, … - (Timed).txt   
Test: MTS EM Tension (Extensometer)_Grand_Chahine 1
Test Run: PA12vp_XY_3
Date: 5/16/2022 12:00:41 PM


Time 	Load 	Crosshead 	Extensometer 	Strain 	Stress 
sec	N	mm	mm	mm/mm	N/mm²
0.100000001490116	41.015998840332	0.061617283790838	0.0146341462823329	0.00021951220696792	1.01246075
0.200000002980232	103.220367431641	0.144696765346453	0.0365853666153271	0.000731707317754626	2.5479465
0.300000011920929	162.854385375977	0.228699340368621	0.065853659179993	0.00124390237033367	4.01998425
0.400000005960464	221.074966430664	0.312009593471885	0.0914634147193283	0.00175609765574336	5.457132
0.5	281.08837890625	0.395550625398755	0.120731710921973	0.00234146346338093	6.938535
0.600000023841858	338.632019042969	0.478860893053934	0.164634140674025	0.00321951229125261	8.358973
0.699999988079071	390.463531494141	0.562171160709113	0.212195125641301	0.0042439023964107	9.638409
0.800000011920929	448.208801269531	0.645481399260461	0.252439029281959	0.00497560948133469	11.063824
0.899999976158142	502.118835449219	0.72879163781181	0.278048770269379	0.0055609755218029	12.394568
1	555.133972167969	0.812101934570819	0.30365854036063	0.00607317080721259	13.703222
1.10000002384186	608.406677246094	0.895412173122168	0.343902444001287	0.00673170713707805	15.018234
1.20000004768372	658.947692871094	0.978953205049038	0.38048779242672	0.00760975573211908	16.265815
1.29999995231628	712.078918457031	1.06226350180805	0.406097562517971	0.00812195148319006	17.577334
1.39999997615814	760.108154296875	1.14580453373492	0.43902438483201	0.00878048781305552	18.762914
1.5	814.363159179688	1.22934556566179	0.468292681034654	0.00936585385352373	20.102174
1.60000002384186	864.043701171875	1.31265574600548	0.501219532452524	0.00995121896266937	21.328514
1.70000004768372	912.247619628906	1.39619677793235	0.534146325662732	0.0106097562238574	22.518406
1.79999995231628	961.431579589844	1.47973780985922	0.581707339733839	0.0115609746426344	23.732488
1.89999997615814	1009.56243896484	1.56304810661823	0.618292659055442	0.0122926831245422	24.920576
2	1057.59008789063	1.6465891385451	0.647560984361917	0.0128780491650105	26.106116
2.09999990463257	1104.99890136719	1.72989943530411	0.680487777572125	0.0135365854948759	27.27638
2.20000004768372	1149.97534179688	1.81320961564779	0.7097561028786	0.0141951218247414	28.386602
2.29999995231628	1192.57958984375	1.8965199124068	0.750000006519258	0.0149268293753266	29.438268
2.40000009536743	1239.07800292969	1.97983020916581	0.782926857937127	0.0155853657051921	30.58606
2.5	1281.98828125	2.06290953792632	0.81951217725873	0.0162439029663801	31.64528
2.59999990463257	1324.54296875	2.14621983468533	0.852439028676599	0.0169756095856428	32.695722
2.70000004768372	1369.48095703125	2.22929939627647	0.889024406205863	0.0177073180675507	33.804996
2.79999995231628	1410.89575195313	2.31237895786762	0.921951199416071	0.0184390246868134	34.8273
2.90000009536743	1450.9794921875	2.39568902179599	0.958536576945335	0.0190975610166788	35.816748
3	1492.11315917969	2.47876858338714	0.991463428363204	0.0197560973465443	36.832116
3.09999990463257	1532.56311035156	2.56184814497828	1.02439022157341	0.020487803965807	37.830604
3.20000004768372	1568.55407714844	2.64515820890665	1.06463418342173	0.0211463421583176	38.719024
3.29999995231628	1604.83618164063	2.7282377704978	1.09756097663194	0.0218780487775803	39.614628
3.40000009536743	1641.75451660156	2.81131733208895	1.13048776984215	0.0225365869700909	40.52594
3.5	1677.88208007813	2.89462762884796	1.17073173169047	0.0233414620161057	41.417732
3.59999990463257	1708.22009277344	2.97770695760846	1.21097557712346	0.0241463426500559	42.166612
3.70000004768372	1741.81262207031	3.06078651919961	1.24756095465273	0.0248780492693186	42.995828
3.79999995231628	1774.17468261719	3.14432755112648	1.28780491650105	0.0256829261779785	43.794672
3.90000009536743	1805.15490722656	3.22763784788549	1.32439029403031	0.0264146346598864	44.559404
4	1831.57434082031	3.3109481446445	1.36829272378236	0.0272926837205887	45.211556
4.09999990463257	1862.17687988281	3.39425820857286	1.40853656921536	0.0280975624918938	45.966964
4.19999980926514	1887.17297363281	3.47779924049973	1.44878053106368	0.0289024394005537	46.58398
4.30000019073486	1912.68249511719	3.56110953725874	1.48902437649667	0.0297073181718588	47.213672
4.40000009536743	1934.55114746094	3.64441983401775	1.52926833834499	0.0305121950805187	47.753488
4.5	1953.17687988281	3.72796086594462	1.57317076809704	0.0313170738518238	48.213256
4.59999990463257	1971.90454101563	3.81127116270363	1.61341461353004	0.032195121049881	48.67554
4.69999980926514	1990.45104980469	3.89504292979836	1.66097562760115	0.0331463403999805	49.133352
4.80000019073486	2005.33166503906	3.97835299372673	1.71219510957599	0.0340975597500801	49.500672
4.90000009536743	2016.85876464844	4.06166352331638	1.75975612364709	0.0351219512522221	49.785216
5	2029.68957519531	4.14497358724475	1.81097560562193	0.0360731706023216	50.101936
5.09999990463257	2040.7490234375	4.2282841168344	1.86219508759677	0.0371707305312157	50.374932
5.19999980926514	2052.30249023438	4.31159418076277	1.90975610166788	0.0381219498813152	50.660124
5.30000019073486	2061.02368164063	4.39490424469113	1.96097558364272	0.0391463413834572	50.875404
5.40000009536743	2071.42846679688	4.47798380628228	2.01219506561756	0.0401707328855991	51.13224
5.5	2077.14184570313	4.56106336787343	2.06707324832678	0.0412682890892029	51.273272
5.59999990463257	2086.95581054688	4.64437389746308	2.12560966610909	0.0423658564686775	51.515528
5.69999980926514	2093.140625	4.72745299339294	2.17682938091457	0.0434634126722813	51.668196
5.80000019073486	2097.4189453125	4.81053255498409	2.22804886288941	0.0444146320223808	51.773804
5.90000009536743	2101.208984375	4.89384308457375	2.28292681276798	0.0455853678286076	51.86736
6	2107.39599609375	4.97692218050361	2.3378049954772	0.0466097556054592	52.020084
6.09999990463257	2107.86206054688	5.06000174209476	2.38902447745204	0.0477073155343533	52.031588
6.19999980926514	2115.939453125	5.1430813036859	2.44756089523435	0.0488780476152897	52.230976
6.30000019073486	2120.17895507813	5.22616086527705	2.5060975458473	0.0500487834215164	52.335624
6.40000009536743	2125.3984375	5.3092404268682	2.56463419646025	0.0511463396251202	52.464464
6.5	2130.27783203125	5.39255049079657	2.6231708470732	0.0523170754313469	52.584912
6.59999990463257	2135.24243164063	5.47563005238771	2.67804879695177	0.0534146316349506	52.70746
6.69999980926514	2137.26611328125	5.55894011631608	2.73292674683034	0.0545853674411774	52.757412
6.80000019073486	2139.556640625	5.64225064590573	2.78780492953956	0.0556829236447811	52.813952
6.90000009536743	2141.65966796875	5.72533020749688	2.85000004805624	0.0568536594510078	52.865864
7	2147.021484375	5.80864027142525	2.90487799793482	0.0579512193799019	52.99822
7.09999990463257	2147.92529296875	5.89218130335212	2.95975618064404	0.0590487793087959	53.020528
7.19999980926514	2152.1181640625	5.97526086494327	3.01829259842634	0.0602926835417748	53.124028
7.30000019073486	2151.78857421875	6.05857092887163	3.07682924903929	0.0613902471959591	53.115892
7.40000009536743	2154.56982421875	6.14188145846128	3.13536589965224	0.0626341477036476	53.184548
7.5	2159.11962890625	6.22519152238965	3.19390255026519	0.063804879784584	53.296856
7.59999990463257	2159.16088867188	6.30873255431652	3.24878050014377	0.0649756118655205	53.297876
7.69999980926514	2160.84252929688	6.39204261824489	3.30731715075672	0.0659999996423721	53.339384
7.80000019073486	2163.2958984375	6.47512217983603	3.36585356853902	0.0670975595712662	53.399948
7.90000009536743	2166.64013671875	6.55843270942569	3.42073175124824	0.0682682916522026	53.482496
8	2168.49267578125	6.64197374135256	3.47560970112681	0.069439023733139	53.528228
8.10000038146973	2171.09228515625	6.72528380528092	3.5378048196435	0.0706097558140755	53.592396
8.19999980926514	2173.42822265625	6.80859433487058	3.59268300235271	0.0717804878950119	53.650056
8.30000019073486	2174.236328125	6.89190439879894	3.65121942013502	0.0729512199759483	53.670004
8.39999961853027	2172.51538085938	6.97498396039009	3.70975607074797	0.0741219520568848	53.627524
8.5	2175.00317382813	7.05829402431846	3.76463425345719	0.0752195119857788	53.688936
8.60000038146973	2175.23559570313	7.14160455390811	3.8231706712395	0.0763170719146729	53.694672
8.69999980926514	2178.169921875	7.22468364983797	3.88170732185245	0.0775609761476517	53.767104
8.80000019073486	2179.74609375	7.30799417942762	3.94024373963475	0.0787317082285881	53.806012
8.89999961853027	2182.84545898438	7.39130424335599	3.99878062307835	0.0799024403095245	53.882516
9	2180.8525390625	7.47415283694863	4.06097574159503	0.0810731649398804	53.833324
9.10000038146973	2181.56494140625	7.55746336653829	4.11951215937734	0.0823170691728592	53.850908
9.19999980926514	2185.5439453125	7.64077343046665	4.17439034208655	0.0834146291017532	53.949128
9.30000019073486	2184.79565429688	7.7240839600563	4.23658546060324	0.0845853686332703	53.930656
9.39999961853027	2184.53295898438	7.80739402398467	4.29512187838554	0.0857561007142067	53.924172
9.5	2185.04760742188	7.89116602391005	4.35365876182914	0.0869268253445625	53.936876
9.60000038146973	2184.05712890625	7.97424558550119	4.41585388034582	0.0882439017295837	53.912428
9.69999980926514	2183.03002929688	8.05778615176678	4.47439029812813	0.0894146338105202	53.887072
9.80000019073486	2187.86889648438	8.14109668135643	4.53292671591043	0.0905121937394142	54.00652
9.89999961853027	2185.099609375	8.22440721094608	4.58780489861965	0.0916829258203506	53.93816
10	2184.630859375	8.30794777721167	4.65000001713634	0.0928536653518677	53.926588
10.1000003814697	2186.8994140625	8.39148927479982	4.7158538363874	0.0941707268357277	53.982588
10.1999998092651	2187.21459960938	8.47456883639097	4.77804895490408	0.0954146310687065	53.990368
10.3000001907349	2187.7314453125	8.55810940265656	4.84024407342076	0.0966585353016853	54.003128
10.3999996185303	2188.90576171875	8.64165090024471	4.90243919193745	0.0979756116867065	54.032112
10.5	2190.30834960938	8.72496049851179	4.96463431045413	0.0992195159196854	54.066736
10.6000003814697	2189.67163085938	8.80850199609995	5.02682942897081	0.100390240550041	54.05102
10.6999998092651	2185.32641601563	8.89181159436703	5.08536584675312	0.101560980081558	53.94376
10.8000001907349	2187.4462890625	8.97512212395668	5.1475609652698	0.102878049015999	53.996088
10.8999996185303	2186.68676757813	9.05843265354633	5.21341478452086	0.104121945798397	53.97734
11	2186.5419921875	9.14174318313599	5.27926813811064	0.105439022183418	53.973764
11.1000003814697	2185.69458007813	9.22482274472713	5.34146325662732	0.106609754264355	53.952848
11.1999998092651	2184.03149414063	9.30813234299421	5.403658375144	0.108000002801418	53.911796
11.3000001907349	2186.4287109375	9.39144287258387	5.46951219439507	0.109317071735859	53.970968
11.3999996185303	2184.37744140625	9.47475340217352	5.53536601364613	0.110560968518257	53.920336
11.5	2186.20336914063	9.5582939684391	5.6012193672359	0.111878052353859	53.965408
11.6000003814697	2183.3310546875	9.64137353003025	5.66341448575258	0.1131951212883	53.894504
11.6999998092651	2183.203125	9.7246840596199	5.72926830500364	0.114439025521278	53.891348
11.8000001907349	2183.3818359375	9.80822462588549	5.7951221242547	0.115756094455719	53.89576
11.8999996185303	2180.43334960938	9.89153515547514	5.85731724277139	0.116999998688698	53.822976
12	2181.1923828125	9.97484568506479	5.92682929709554	0.118463411927223	53.841712
12.1000003814697	2182.04541015625	10.0581552833319	5.9926831163466	0.119707316160202	53.862768
12.1999998092651	2181.04467773438	10.1414658129215	6.05853646993637	0.121024392545223	53.838068
12.3000001907349	2177.67700195313	10.2250073105097	6.12073158845305	0.122268289327621	53.754936
12.3999996185303	2177.72021484375	10.3083169087768	6.18658540770411	0.123585373163223	53.756004
12.5	2177.013671875	10.3918584063649	6.25609746202827	0.124975606799126	53.738564
12.6000003814697	2176.63598632813	10.475168004632	6.3256099820137	0.126292690634727	53.72924
12.6999998092651	2176.7353515625	10.5584785342216	6.39146333560348	0.12768292427063	53.731692
12.8000001907349	2175.51538085938	10.6420200318098	6.45731715485454	0.129073172807693	53.70158
12.8999996185303	2173.9677734375	10.7253296300769	6.52682920917869	0.130463406443596	53.663376
13	2172.51513671875	10.808871127665	6.59634126350284	0.131780490279198	53.62752
13.1000003814697	2169.99096679688	10.8924116939306	6.66585378348827	0.1331707239151	53.565212
13.1999998092651	2168.89794921875	10.9757222235203	6.7390245385468	0.134634137153625	53.538232
13.3000001907349	2167.6728515625	11.0592637211084	6.80487789213657	0.135951220989227	53.507988
13.3999996185303	2165.01440429688	11.1425733193755	6.87073171138763	0.137268289923668	53.442368
13.5	2161.44091796875	11.2258838489652	6.93658553063869	0.138585358858109	53.354156
13.6000003814697	2160.33666992188	11.3091943785548	7.00609758496284	0.139975607395172	53.3269
13.6999998092651	2162.4609375	11.3925039768219	7.07195140421391	0.141365855932236	53.379336
13.8000001907349	2156.81640625	11.475583538413	7.13780475780368	0.142682924866676	53.240004
13.8999996185303	2157.8837890625	11.5591250360012	7.20365857705474	0.143926829099655	53.266352
14	2157.79858398438	11.6422045975924	7.27317063137889	0.145317077636719	53.264248
14.1000003814697	2153.14990234375	11.7257451638579	7.34634138643742	0.146780490875244	53.149496
14.1999998092651	2152.94482421875	11.8090556934476	7.41951214149594	0.14824390411377	53.144436
14.3000001907349	2150.96923828125	11.8921352550387	7.49268289655447	0.149707317352295	53.095668
14.3999996185303	2148.36474609375	11.9754457846284	7.56951235234737	0.151243895292282	53.031376
14.5	2145.9033203125	12.0587553828955	7.6426831074059	0.15278048813343	52.97062
14.6000003814697	2144.51220703125	12.1420659124851	7.71585386246443	0.154170721769333	52.93628
14.6999998092651	2141.94140625	12.2253764420748	7.79268285259604	0.155634149909019	52.87282
14.8000001907349	2139.11181640625	12.3089170083404	7.86219537258148	0.157097563147545	52.802972
14.8999996185303	2136.37866210938	12.39222753793	7.93902482837439	0.158634155988693	52.735508
15	2134.78295898438	12.4755380675197	8.01585335284472	0.16017073392868	52.696116
15.1000003814697	2134.31518554688	12.5590786337852	8.08536540716887	0.161634147167206	52.684572
15.1999998092651	2129.46606445313	12.6423891633749	8.16219486296177	0.163170725107193	52.564872
15.3000001907349	2129.64331054688	12.7256996929646	8.23170691728592	0.164560973644257	52.569248
15.3999996185303	2126.234375	12.8092402592301	8.30487813800573	0.16595122218132	52.4851
15.5	2122.01293945313	12.8923198208213	8.37804842740297	0.167341455817223	52.380896
15.6000003814697	2118.591796875	12.9756303504109	8.44390224665403	0.168731719255447	52.296448
15.6999998092651	2115.36547851563	13.0591709166765	8.51707346737385	0.170195117592812	52.216808
15.8000001907349	2110.01733398438	13.1422504782677	8.59756115823984	0.171804875135422	52.084788
15.8999996185303	2108.52783203125	13.2257919758558	8.67439061403275	0.17334146797657	52.048024
16	2102.49780273438	13.3091015741229	8.75121913850307	0.174878060817719	51.899172
16.1000003814697	2101.52368164063	13.3921811357141	8.82804859429598	0.176414638757706	51.875128
16.2000007629395	2095.5830078125	13.4754916653037	8.90853628516197	0.178024396300316	51.728484
16.2999992370605	2091.73828125	13.5588021948934	8.97804833948612	0.179414629936218	51.63358
16.3999996185303	2088.19555664063	13.641650788486	9.04756132513285	0.18073171377182	51.546128
16.5	2085.94165039063	13.7249603867531	9.14634112268686	0.182780489325523	51.490492
16.6000003814697	2078.11645507813	13.8082709163427	9.21951234340668	0.184317082166672	51.297332
16.7000007629395	2073.3427734375	13.8913504779339	9.30365826934576	0.185926839709282	51.179496
16.7999992370605	2066.40307617188	13.974430039525	9.38414596021175	0.187463402748108	51.008192
16.8999996185303	2059.55541992188	14.0575096011162	9.46829281747341	0.189219504594803	50.83916
17	2051.87866210938	14.1405891627073	9.55243874341249	0.190829262137413	50.649664
17.1000003814697	2044.67614746094	14.2238987609744	9.63292643427849	0.192512199282646	50.471872
17.2000007629395	2035.63464355469	14.3072092905641	9.71707329154015	0.194121956825256	50.248688
17.2999992370605	2027.9931640625	14.3902888521552	9.80121921747923	0.195878058671951	50.06006
17.3999996185303	2018.8759765625	14.4735993817449	9.89268254488707	0.197634130716324	49.835008
17.5	2008.72253417969	14.556678943336	9.98414680361748	0.199536591768265	49.584376
17.6000003814697	1999.38122558594	14.6399885416031	10.0719509646297	0.20129269361496	49.353788
17.7000007629395	1989.00061035156	14.7235300391912	10.1634142920375	0.203121960163116	49.097548
17.7999992370605	1974.13305664063	14.8070706054568	10.258536785841	0.204951226711273	48.730548
17.8999996185303	1962.19287109375	14.8903811350465	10.3536583483219	0.206853657960892	48.435812
18	1948.08215332031	14.9739226326346	10.4487808421254	0.208682924509048	48.087496
18.1000003814697	1931.96325683594	15.0574631989002	10.5439024046063	0.210731700062752	47.689608
18.2000007629395	1912.39086914063	15.1407737284899	10.6426831334829	0.212707310914993	47.206472
18.2999992370605	1892.72595214844	15.2243142947555	10.7451220974326	0.214682936668396	46.721052
18.3999996185303	1866.06921386719	15.3078557923436	10.8512192964554	0.216804876923561	46.063044
18.5	1837.57446289063	15.3911663219333	10.9646338969469	0.218999996781349	45.359664
18.6000003814697	7.30565214157104	15.4744759202003	11.3121950998902	0.222951203584671	0.180336609375

File: Tensile_tests/Benchmark/PA12vp_XY_4 05-16-22 12 03 16 PM/DAQ- Time, … - (Timed).txt
File Path: C:\MTS TestSuite\Data Files\Chahine\DOE\PA12vp_XY_4 05-16-22 12 03 16 PM\DAQ- Time, … - (Timed).txt   
Test: MTS EM Tension (Extensometer)_Grand_Chahine 1
Test Run: PA12vp_XY_4
Date: 5/16/2022 12:02:46 PM


Time 	Load 	Crosshead 	Extensometer 	Strain 	Stress 
sec	N	mm	mm	mm/mm	N/mm²
0.100000001490116	49.6063842773438	0.0613865049672313	0.00731707314116647	7.31707332306542E-05	1.221651625
0.200000002980232	111.482604980469	0.144465986522846	0.0365853666153271	0.000658536562696099	2.74547125
0.300000011920929	172.259567260742	0.228468561545014	0.0621951185166836	0.00117073173169047	4.2422195
0.400000005960464	233.181594848633	0.312009593471885	0.0914634147193283	0.00175609765574336	5.7425405
0.5	291.168853759766	0.395319861127064	0.120731710921973	0.00234146346338093	7.170587
0.600000023841858	350.9482421875	0.478630099678412	0.153658533236012	0.00300000002607703	8.642768
0.699999988079071	407.382415771484	0.562171160709113	0.19024389621336	0.00373170734383166	10.032567
0.800000011920929	462.95068359375	0.645250605884939	0.237804881180637	0.00460975617170334	11.401041
0.899999976158142	517.837768554688	0.728560902643949	0.278048770269379	0.00548780476674438	12.75274
1	571.652221679688	0.811871141195297	0.310975621687248	0.00621951231732965	14.078023
1.10000002384186	630.721069335938	0.895412173122168	0.343902444001287	0.00687804911285639	15.532706
1.20000004768372	682.878234863281	0.978722469881177	0.38048779242672	0.00746341468766332	16.817176
1.29999995231628	736.839233398438	1.06203265022486	0.409756088629365	0.00812195148319006	18.146068
1.39999997615814	790.228149414063	1.14557368215173	0.442682940047234	0.00878048781305552	19.460872
1.5	842.306091308594	1.22911471407861	0.475609762361273	0.00943902414292097	20.74339
1.60000002384186	894.769287109375	1.31242501083761	0.504878058563918	0.0100243911147118	22.035396
1.70000004768372	944.78662109375	1.39596604276448	0.537804851774126	0.0106829265132546	23.267168
1.79999995231628	992.820190429688	1.47950707469136	0.57439022930339	0.0114146340638399	24.450086
1.89999997615814	1042.25793457031	1.56281737145036	0.610975606832653	0.0121463416144252	25.667584
2	1089.37023925781	1.64635840337723	0.640243873931468	0.0127317067235708	26.827814
2.09999990463257	1136.68676757813	1.72966858372092	0.673170725349337	0.0133902439847589	27.993074
2.20000004768372	1184.50695800781	1.81297888047993	0.706097576767206	0.0140487812459469	29.170738
2.29999995231628	1232.19836425781	1.89628906082362	0.739024369977415	0.0147073166444898	30.345228
2.40000009536743	1279.51171875	1.97959947399795	0.775609747506678	0.0153658539056778	31.51041
2.5	1322.41943359375	2.06267880275846	0.808536598924547	0.0160975605249405	32.567094
2.59999990463257	1368.62316894531	2.14598909951746	0.841463392134756	0.0167560968548059	33.704948
2.70000004768372	1412.12158203125	2.22929939627647	0.874390243552625	0.0174878053367138	34.77618
2.79999995231628	1452.16088867188	2.31237895786762	0.910975621081889	0.0181463416665792	35.762224
2.90000009536743	1495.82043457031	2.39545828662813	0.943902414292097	0.0188048779964447	36.837424
3	1535.19921875	2.47876858338714	0.980487791821361	0.0195365864783525	37.8072
3.09999990463257	1574.89819335938	2.56161717697978	1.01707316935062	0.0202682912349701	38.784864
3.20000004768372	1612.58337402344	2.64492747373879	1.05365854687989	0.0209999997168779	39.712932
3.29999995231628	1650.31494140625	2.72800703532994	1.09024392440915	0.0217317063361406	40.642144
3.40000009536743	1686.18542480469	2.81108659692109	1.12682930193841	0.0224634148180485	41.525524
3.5	1721.10083007813	2.89416592568159	1.16707314737141	0.0232682935893536	42.385384
3.59999990463257	1757.73120117188	2.9774762224406	1.20731710921973	0.0240000002086163	43.287476
3.70000004768372	1791.96887207031	3.06055578403175	1.24390248674899	0.0248048789799213	44.130644
3.79999995231628	1824.54516601563	3.14409681595862	1.28048774786294	0.025536585599184	44.932896
3.90000009536743	1853.58837890625	3.22740711271763	1.3170731253922	0.0262682922184467	45.64814
4	1881.73754882813	3.31071717664599	1.36097555514425	0.0270731709897518	46.341368
4.09999990463257	1911.60827636719	3.39425820857286	1.39756093267351	0.0278780497610569	47.076992
4.19999980926514	1933.37658691406	3.47779924049973	1.43780489452183	0.0286829266697168	47.613076
4.30000019073486	1957.46081542969	3.56087880209088	1.47804873995483	0.0294878054410219	48.206196
4.40000009536743	1977.40734863281	3.64441983401775	1.52195116970688	0.0303658545017242	48.697416
4.5	1993.31945800781	3.72773013077676	1.56585371587425	0.0312439016997814	49.089284
4.59999990463257	2012.66577148438	3.81104042753577	1.60975614562631	0.0320487804710865	49.565724
4.69999980926514	2028.22302246094	3.89458145946264	1.65365857537836	0.0329999998211861	49.948852
4.80000019073486	2045.68041992188	3.97812249138951	1.70121947303414	0.0340243875980377	50.378772
4.90000009536743	2059.77661132813	4.06120205298066	1.75243907142431	0.0349756106734276	50.725916
5	2070.26489257813	4.14474308490753	1.79999996908009	0.0358536578714848	50.984212
5.09999990463257	2082.33374023438	4.2282841168344	1.8475609831512	0.0368780493736267	51.281428
5.19999980926514	2091.18969726563	4.31136321276426	1.90243904944509	0.0379024408757687	51.499524
5.30000019073486	2097.57861328125	4.39467374235392	1.94999994710088	0.0389268286526203	51.656864
5.40000009536743	2108.15771484375	4.47798380628228	2.00121942907572	0.0399512201547623	51.917396
5.5	2113.25073242188	4.56106336787343	2.05609761178494	0.0410487800836563	52.04282
5.59999990463257	2122.59594726563	4.64437389746308	2.11097556166351	0.0421463400125504	52.272964
5.69999980926514	2128.83081054688	4.72745299339294	2.16219504363835	0.0430975630879402	52.426508
5.80000019073486	2133.38061523438	4.81053255498409	2.21341452561319	0.0441219508647919	52.538556
5.90000009536743	2142.41430664063	4.89361211657524	2.26829270832241	0.0452926829457283	52.761028
6	2142.2021484375	4.97669167816639	2.32317065820098	0.0463170744478703	52.755804
6.09999990463257	2151.93505859375	5.05977123975754	2.38170730881393	0.0474878028035164	52.995496
6.19999980926514	2154.65747070313	5.1428503356874	2.4365852586925	0.0485853664577007	53.06254
6.30000019073486	2159.21264648438	5.22616086527705	2.48780497349799	0.0496829263865948	53.17472
6.40000009536743	2163.392578125	5.3092404268682	2.54634139128029	0.0508536584675312	53.277656
6.5	2167.77685546875	5.39231998845935	2.60121957398951	0.0518780499696732	53.385628
6.59999990463257	2171.11352539063	5.47563005238771	2.65243905596435	0.0529756098985672	53.4678
6.69999980926514	2174.41918945313	5.55870961397886	2.70731700584292	0.0540000014007092	53.549208
6.80000019073486	2176.71044921875	5.64201967790723	2.76585365645587	0.0551707297563553	53.605636
6.90000009536743	2179.50146484375	5.72533020749688	2.81707313843071	0.0561951249837875	53.674368
7	2181.40942382813	5.80840930342674	2.87195132113993	0.0573658533394337	53.721356
7.09999990463257	2184.70751953125	5.89195033535361	2.93048773892224	0.0585365854203701	53.80258
7.19999980926514	2187.56518554688	5.97502989694476	2.98536592163146	0.0595609769225121	53.872956
7.30000019073486	2190.92407226563	6.05834042653441	3.04390233941376	0.0607317090034485	53.955672
7.40000009536743	2193.65454101563	6.14165049046278	3.09512205421925	0.0618292689323425	54.022916
7.5	2197.67895507813	6.22519152238965	3.15000000409782	0.0628536567091942	54.122024
7.59999990463257	2200.76318359375	6.30850158631802	3.20487795397639	0.0640243887901306	54.19798
7.69999980926514	2202.43188476563	6.39181211590767	3.25609766878188	0.0649756118655205	54.239076
7.80000019073486	2204.49462890625	6.47512217983603	3.30731715075672	0.0660731717944145	54.289876
7.90000009536743	2204.94213867188	6.55843270942569	3.36219510063529	0.0671707317233086	54.300896
8	2206.1845703125	6.64174277335405	3.41341458261013	0.0681951195001602	54.331492
8.10000038146973	2210.90966796875	6.72505330294371	3.46829276531935	0.0692926794290543	54.447856
8.19999980926514	2211.19140625	6.80836336687207	3.52682918310165	0.0703902468085289	54.454796
8.30000019073486	2209.7509765625	6.89167343080044	3.58170736581087	0.0714878067374229	54.41932
8.39999961853027	2215.181640625	6.97498396039009	3.64390248432755	0.0727317035198212	54.553064
8.5	2214.3486328125	7.05806352198124	3.69878043420613	0.0739024430513382	54.532548
8.60000038146973	2217.5224609375	7.14137358590961	3.75731708481908	0.0749999955296516	54.610708
8.69999980926514	2220.05151367188	7.22445314750075	3.81219503469765	0.0761707276105881	54.672992
8.80000019073486	2222.27709960938	7.30776321142912	3.87439015321434	0.0774146318435669	54.7278
8.89999961853027	2221.45141601563	7.39107374101877	3.92560986801982	0.0784390270709991	54.707468
9	2221.34228515625	7.47415283694863	3.9878049865365	0.079609751701355	54.70478
9.10000038146973	2219.93115234375	7.55746336653829	4.04634140431881	0.080780491232872	54.670028
9.19999980926514	2221.7314453125	7.64054292812943	4.10853652283549	0.0820243954658508	54.714364
9.30000019073486	2224.39575195313	7.7238529920578	4.16707340627909	0.0831951200962067	54.779976
9.39999961853027	2222.65673828125	7.80739402398467	4.25121933221817	0.0848048776388168	54.737152
9.5	2223.80078125	7.89070408791304	4.30243881419301	0.0859756097197533	54.765324
9.60000038146973	2225.40014648438	7.97401461750269	4.3609756976366	0.0871463418006897	54.804712
9.69999980926514	2225.40625	8.05732514709234	4.42317081615329	0.0883170813322067	54.804864
9.80000019073486	2228.19897460938	8.14086571335793	4.48170723393559	0.0894878059625626	54.87364
9.89999961853027	2231.01342773438	8.22417624294758	4.53658541664481	0.0905853658914566	54.942952
10	2229.77270507813	8.30771680921316	4.59512183442712	0.091756097972393	54.912396
10.1000003814697	2231.90185546875	8.39125830680132	4.6573169529438	0.0930000022053719	54.964828
10.1999998092651	2231.34228515625	8.47456883639097	4.7158538363874	0.0941707268357277	54.951048
10.3000001907349	2231.93334960938	8.55787843465805	4.7743902541697	0.0953414663672447	54.965604
10.3999996185303	2227.9111328125	8.64141993224621	4.83292667195201	0.0965853706002235	54.866552
10.5	2228.58178710938	8.72472953051329	4.89512179046869	0.0977560952305794	54.883068
10.6000003814697	2229.966796875	8.80827102810144	4.95365867391229	0.0989268273115158	54.917176
10.6999998092651	2227.91040039063	8.89181159436703	5.01219509169459	0.100097566843033	54.866532
10.8000001907349	2230.08642578125	8.97489115595818	5.0707315094769	0.101341463625431	54.92012
10.8999996185303	2228.36376953125	9.05820168554783	5.13292662799358	0.10258536785841	54.877696
11	2230.50732421875	9.14151221513748	5.19512174651027	0.103756099939346	54.930488
11.1000003814697	2228.1494140625	9.22459177672863	5.25731686502695	0.105073168873787	54.87242
11.1999998092651	2230.21533203125	9.30813234299421	5.31585374847054	0.106243900954723	54.923296
11.3000001907349	2229.521484375	9.39144287258387	5.38170710206032	0.107487805187702	54.906208
11.3999996185303	2229.36157226563	9.47475340217352	5.443902220577	0.1087317019701	54.902268
11.5	2228.64599609375	9.5580630004406	5.50975603982806	0.109975606203079	54.884648
11.6000003814697	2230.42749023438	9.64137353003025	5.56829245761037	0.1112926825881	54.92852
11.6999998092651	2226.35571289063	9.7246840596199	5.63048804178834	0.112463414669037	54.828244
11.8000001907349	2226.9716796875	9.80799365788698	5.68902445957065	0.113707318902016	54.843416
11.8999996185303	2227.51611328125	9.89153515547514	5.75487827882171	0.114951215684414	54.85682
12	2220.47534179688	9.97438374906778	5.81707339733839	0.116195119917393	54.683428
12.1000003814697	2226.62866210938	10.0579252466559	5.87926851585507	0.117439024150372	54.834968
12.1999998092651	2225.4453125	10.1414658129215	5.94878057017922	0.118829272687435	54.805824
12.3000001907349	2226.61206054688	10.2247763425112	6.00731698796153	0.120073176920414	54.834556
12.3999996185303	2226.38061523438	10.3083169087768	6.07317080721259	0.121317073702812	54.82886
12.5	2223.56518554688	10.3916274383664	6.1317072249949	0.122487805783749	54.759524
12.6000003814697	2225.80200195313	10.4749379679561	6.19756104424596	0.12380488216877	54.814608
12.6999998092651	2221.58032226563	10.5584785342216	6.26341486349702	0.12512195110321	54.71064
12.8000001907349	2220.31079101563	10.6420200318098	6.33292691782117	0.126512199640274	54.679376
12.8999996185303	2220.23901367188	10.725099593401	6.39878027141094	0.127829268574715	54.677608
13	2215.96606445313	10.8086401596665	6.46097538992763	0.129073172807693	54.57238
13.1000003814697	2215.42065429688	10.8921816572547	6.52317050844431	0.130390241742134	54.558948
13.1999998092651	2214.10791015625	10.9754912555218	6.58902432769537	0.131707325577736	54.52662
13.3000001907349	2215.91870117188	11.0590327531099	6.6621950827539	0.133097559213638	54.571212
13.3999996185303	2215.48486328125	11.1423432826996	6.73536583781242	0.134560972452164	54.560528
13.5	2213.13989257813	11.2256528809667	6.79756095632911	0.135804876685143	54.50278
13.6000003814697	2214.69165039063	11.3091943785548	6.85609737411141	0.13697561621666	54.540996
13.6999998092651	2212.1982421875	11.3925039768219	6.92195119336247	0.1382926851511	54.479592
13.8000001907349	2212.82934570313	11.475583538413	6.98780501261353	0.139609754085541	54.495132
13.8999996185303	2211.81616210938	11.5591250360012	7.05365836620331	0.141000002622604	54.47018
14	2210.09130859375	11.6422045975924	7.11951218545437	0.142243906855583	54.427704
14.1000003814697	2210.22485351563	11.7255141958594	7.18170730397105	0.143487811088562	54.430992
14.1999998092651	2206.68994140625	11.8088247254491	7.24756112322211	0.144804880023003	54.343936
14.3000001907349	2205.05932617188	11.8919042870402	7.31341447681189	0.146121948957443	54.30378
14.3999996185303	2200.91674804688	11.9752148166299	7.38292699679732	0.147512197494507	54.201764
14.5	2202.77709960938	12.058524414897	7.45609775185585	0.148975610733032	54.247576
14.6000003814697	2200.92333984375	12.1418349444866	7.52195110544562	0.150365859270096	54.201924
14.6999998092651	2201.48876953125	12.2251454740763	7.59146362543106	0.151682928204536	54.215848
14.8000001907349	2197.60009765625	12.3086860403419	7.65731697902083	0.1530731767416	54.120084
14.8999996185303	2199.24609375	12.39222753793	7.72682949900627	0.154463410377502	54.16062
15	2195.78637695313	12.4753070995212	7.80365848913789	0.155853658914566	54.075416
15.1000003814697	2194.42114257813	12.5588476657867	7.87317100912333	0.15724390745163	54.041796
15.1999998092651	2193.22802734375	12.6421581953764	7.94634129852057	0.158780500292778	54.012412
15.3000001907349	2187.40991210938	12.725468724966	8.01951251924038	0.160317063331604	53.869132
15.3999996185303	2187.68725585938	12.8087783232331	8.10000021010637	0.161853656172752	53.87596
15.5	2186.02709960938	12.8920888528228	8.16951226443052	0.163243889808655	53.835076
15.6000003814697	2182.66333007813	12.9753993824124	8.23536608368158	0.164634138345718	53.752236
15.6999998092651	2182.81323242188	13.0587099120021	8.30487813800573	0.16595122218132	53.755928
15.8000001907349	2181.49877929688	13.1420195102692	8.37439019232988	0.167341455817223	53.723556
15.8999996185303	2180.62329101563	13.2253300398588	8.44390224665403	0.168658524751663	53.701996
16	2179.41528320313	13.3088706061244	8.51341430097818	0.17012195289135	53.672248
16.1000003814697	2177.82690429688	13.3919501677155	8.58292728662491	0.171512201428413	53.633132
16.2000007629395	2179.46484375	13.4752606973052	8.6634149774909	0.173121958971024	53.673468
16.2999992370605	2173.212890625	13.5585712268949	8.73292703181505	0.174585357308388	53.5195
16.3999996185303	2173.78344726563	13.641650788486	8.80609732121229	0.175975620746613	53.533552
16.5	2171.29858398438	13.7247303500772	8.87926854193211	0.177439019083977	53.47236
16.6000003814697	2167.29931640625	13.8080399483442	8.94878059625626	0.17882926762104	53.373868
16.7000007629395	2168.00659179688	13.8911195099354	9.01097524911165	0.180073171854019	53.391288
16.7999992370605	2164.193359375	13.9741990715265	9.08780470490456	0.181536585092545	53.29738
16.8999996185303	2160.4892578125	14.0575096011162	9.17195156216621	0.18329268693924	53.20616
17	2161.09423828125	14.1405891627073	9.24512185156345	0.184829264879227	53.221056
17.1000003814697	2157.65014648438	14.2236687242985	9.31829307228327	0.18621951341629	53.13624
17.2000007629395	2156.009765625	14.3069783225656	9.39146336168051	0.187682926654816	53.095844
17.2999992370605	2153.21411132813	14.3900578841567	9.46829281747341	0.189219504594803	53.026992
17.3999996185303	2152.8935546875	14.4733684137464	9.54878050833941	0.190756097435951	53.0191
17.5	2152.40869140625	14.556678943336	9.62195079773664	0.192219495773315	53.00716
17.6000003814697	2147.03491210938	14.6399885416031	9.69512201845646	0.193756088614464	52.87482
17.7000007629395	2142.5234375	14.7232990711927	9.7682923078537	0.19521951675415	52.763716
17.7999992370605	2144.32006835938	14.8068405687809	9.8451217636466	0.196756109595299	52.80796
17.8999996185303	2139.23876953125	14.890150167048	9.92926862090826	0.198439031839371	52.682824
18	2134.4287109375	14.9736916646361	10.0097563117743	0.199975609779358	52.564368
18.1000003814697	2134.02514648438	15.0572322309017	10.0902440026402	0.201585367321968	52.554428
18.2000007629395	2133.35424804688	15.1405427604914	10.1707316935062	0.20326828956604	52.537908
18.2999992370605	2127.31616210938	15.2240842580795	10.2512193843722	0.204878032207489	52.389208
18.3999996185303	2128.2197265625	15.3076248243451	10.3317070752382	0.20648780465126	52.41146
18.5	2122.5654296875	15.3909353539348	10.4085365310311	0.208024382591248	52.272212
18.6000003814697	2120.662109375	15.4744759202003	10.4780485853553	0.209487810730934	52.22534
18.7000007629395	2116.98071289063	15.55778644979	10.5621954426169	0.211170732975006	52.134676
18.7999992370605	2111.94604492188	15.6408660113811	10.646341368556	0.212780475616455	52.010688
18.8999996185303	2109.15673828125	15.7244075089693	10.7195125892758	0.214243903756142	51.941996
19	2107.29370117188	15.807718038559	10.8000002801418	0.215853661298752	51.896116
19.1000003814697	2100.87475585938	15.890795737505	10.8768297359347	0.217317074537277	51.738036
19.2000007629395	2096.65869140625	15.9741062670946	10.9573174268007	0.218926832079887	51.634208
19.2999992370605	2091.61303710938	16.0574167966843	11.030487716198	0.220463410019875	51.509952
19.3999996185303	2087.68603515625	16.1404963582754	11.0999997705221	0.221926838159561	51.41324
19.5	2084.99853515625	16.2235759198666	11.1841466277838	0.22353658080101	51.347056
19.6000003814697	2080.1904296875	16.3068864494562	11.2682925537229	0.225219517946243	51.228648
19.7000007629395	2075.43432617188	16.3897350430489	11.3560976460576	0.226902440190315	51.11152
19.7999992370605	2072.51000976563	16.4730455726385	11.4402435719967	0.22865854203701	51.0395
19.8999996185303	2067.2998046875	16.5563561022282	11.5280486643314	0.230341464281082	50.911192
20	2063.8525390625	16.6394356638193	11.6085363551974	0.232097566127777	50.826296
20.1000003814697	2053.71166992188	16.7225152254105	11.6926832124591	0.233707308769226	50.576556
20.2000007629395	2046.68225097656	16.805823892355	11.7768291383982	0.235390245914459	50.403444
20.2999992370605	2037.95544433594	16.8889034539461	11.8646342307329	0.237073168158531	50.188528
20.3999996185303	2029.64013671875	16.9722139835358	11.9524393230677	0.238829270005226	49.983748
20.5	2016.59936523438	17.0555245131254	12.0475608855486	0.240731701254845	49.662596
20.6000003814697	2005.5078125	17.1388350427151	12.1353659778833	0.242560967803001	49.389444
20.7000007629395	1981.13073730469	17.2223765403032	12.2560979798436	0.244829267263412	48.789112
20.7800006866455	-5.74250555038452	17.2890704125166	12.4682923778892	0.247463420033455	-0.141420125

File: Tensile_tests/Benchmark/PA12vp_XY_5 05-16-22 12 04 55 PM/DAQ- Time, … - (Timed).txt
File Path: C:\MTS TestSuite\Data Files\Chahine\DOE\PA12vp_XY_5 05-16-22 12 04 55 PM\DAQ- Time, … - (Timed).txt   
Test: MTS EM Tension (Extensometer)_Grand_Chahine 1
Test Run: PA12vp_XY_5
Date: 5/16/2022 12:04:26 PM


Time 	Load 	Crosshead 	Extensometer 	Strain 	Stress 
sec	N	mm	mm	mm/mm	N/mm²
0.100000001490116	49.3535614013672	0.061617283790838	0.0146341462823329	0.00021951220696792	1.202124
0.200000002980232	109.790855407715	0.144235207699239	0.0402439036406577	0.000804878072813153	2.67421875
0.300000011920929	172.884368896484	0.228237797273323	0.065853659179993	0.0013170731253922	4.211012
0.400000005960464	234.080932617188	0.311778829200193	0.0951219481066801	0.00182926829438657	5.701601
0.5	292.929962158203	0.395319861127064	0.124390237033367	0.00241463421843946	7.1350095
0.600000023841858	350.923950195313	0.478630099678412	0.164634140674025	0.00314634153619409	8.547592
0.699999988079071	410.463226318359	0.561940367333591	0.208536584977992	0.00409756088629365	9.997813
0.800000011920929	464.892456054688	0.645250605884939	0.252439029281959	0.0050487807020545	11.323567
0.899999976158142	523.319519042969	0.728560902643949	0.289024377707392	0.00570731703191996	12.746698
1	577.775634765625	0.811640347819775	0.325609755236655	0.00643902458250523	14.073107
1.10000002384186	632.418273925781	0.895181379746646	0.358536577550694	0.00709756091237068	15.404059
1.20000004768372	689.1240234375	0.978491618297994	0.387804873753339	0.0076829269528389	16.785264
1.29999995231628	743.14599609375	1.061801915057	0.420731696067378	0.00834146328270435	18.101098
1.39999997615814	794.921203613281	1.14534294698387	0.449999992270023	0.00892682932317257	19.362206
1.5	849.012939453125	1.22888397891074	0.479268288472667	0.00951219536364079	20.67974
1.60000002384186	897.229614257813	1.31219427566975	0.512195110786706	0.0101707316935062	21.854172
1.70000004768372	947.863403320313	1.39596604276448	0.54878048831597	0.0109756095334888	23.08748
1.79999995231628	1000.13360595703	1.47927633952349	0.581707339733839	0.0115609746426344	24.360646
1.89999997615814	1048.37683105469	1.56258651986718	0.618292659055442	0.0122926831245422	25.535724
2	1094.04748535156	1.64612755179405	0.647560984361917	0.0129512194544077	26.648142
2.09999990463257	1146.00158691406	1.72943784855306	0.68414636189118	0.0136097557842731	27.913608
2.20000004768372	1192.17761230469	1.81274802889675	0.720731681212783	0.0143414633348584	29.038336
2.29999995231628	1238.77819824219	1.89605832565576	0.753658532630652	0.0150000005960464	30.173406
2.40000009536743	1285.55676269531	1.97936850599945	0.786585384048522	0.0156585369259119	31.312808
2.5	1332.13208007813	2.06267880275846	0.81951217725873	0.0163170732557774	32.447262
2.59999990463257	1377.05651855469	2.14598909951746	0.859756080899388	0.0171219520270824	33.541504
2.70000004768372	1417.15710449219	2.22906866110861	0.896341458428651	0.0177804883569479	34.518248
2.79999995231628	1461.24401855469	2.31214798986912	0.932926835957915	0.0185853652656078	35.592092
2.90000009536743	1499.74523925781	2.39545828662813	0.969512213487178	0.0193170737475157	36.52988
3	1541.41467285156	2.47853784821928	1.00609753280878	0.0200487822294235	37.54484
3.09999990463257	1581.72155761719	2.56161717697978	1.03902444243431	0.0207073166966438	38.526612
3.20000004768372	1618.70483398438	2.64469673857093	1.07195123564452	0.0213658530265093	39.427428
3.29999995231628	1658.9345703125	2.72800703532994	1.10853661317378	0.0220975615084171	40.40732
3.40000009536743	1696.24230957031	2.81085562892258	1.14878045860678	0.0228292681276798	41.316036
3.5	1730.81225585938	2.89416592568159	1.18536583613604	0.0235609747469425	42.158072
3.59999990463257	1764.81945800781	2.9774762224406	1.21829262934625	0.0242926832288504	42.986396
3.70000004768372	1798.0390625	3.06055578403175	1.25121953897178	0.0249512195587158	43.79554
3.79999995231628	1830.517578125	3.14386608079076	1.29146338440478	0.0257560983300209	44.586632
3.90000009536743	1858.85546875	3.22717614471912	1.3317073462531	0.0265609752386808	45.276868
4	1887.52746582031	3.31048644147813	1.37195119168609	0.0272926837205887	45.975244
4.09999990463257	1911.67687988281	3.394027473405	1.41219515353441	0.0281707309186459	46.56346
4.19999980926514	1934.33654785156	3.47756850533187	1.45243899896741	0.0289756096899509	47.115392
4.30000019073486	1956.72741699219	3.56064806692302	1.49268296081573	0.029780488461256	47.660776
4.40000009536743	1978.92614746094	3.64418909884989	1.54024385847151	0.0306585356593132	48.20148
4.5	1995.47485351563	3.72773013077676	1.57682923600078	0.0315365865826607	48.60456
4.59999990463257	2015.73852539063	3.81080945953727	1.62439025007188	0.0324146337807179	49.098132
4.69999980926514	2030.66430664063	3.89435049146414	1.67195126414299	0.0333658531308174	49.461684
4.80000019073486	2044.01159667969	3.97812249138951	1.71585369389504	0.0342439040541649	49.786788
4.90000009536743	2058.53295898438	4.06120205298066	1.77073176018894	0.0352682918310165	50.140492
5	2071.05419921875	4.14474308490753	1.82195124216378	0.0363658517599106	50.445476
5.09999990463257	2081.35473632813	4.2280531488359	1.87317072413862	0.0373902432620525	50.696372
5.19999980926514	2090.46459960938	4.31113271042705	1.92073173820972	0.0382682941854	50.918264
5.30000019073486	2101.07250976563	4.39467374235392	1.97195122018456	0.0392926819622517	51.176644
5.40000009536743	2106.4736328125	4.47798380628228	2.01951223425567	0.0403170734643936	51.308204
5.5	2112.984375	4.56083286553621	2.08170735277236	0.04148780554533	51.466788
5.59999990463257	2121.5908203125	4.64414292946458	2.1329268347472	0.0425121933221817	51.676416
5.69999980926514	2127.29516601563	4.72722249105573	2.1804878488183	0.0434634126722813	51.81536
5.80000019073486	2133.54565429688	4.81030205264688	2.23536579869688	0.0445609763264656	51.967604
5.90000009536743	2138.05859375	4.89361211657524	2.29024398140609	0.0456585362553597	52.077528
6	2144.28295898438	4.97669167816639	2.34512193128467	0.046756099909544	52.22914
6.09999990463257	2152.0888671875	5.05954027175903	2.39634141325951	0.0477804914116859	52.419272
6.19999980926514	2154.82055664063	5.1428503356874	2.44756089523435	0.0488780476152897	52.485808
6.30000019073486	2158.841796875	5.22592989727855	2.49878037720919	0.0499024391174316	52.583756
6.40000009536743	2163.81665039063	5.3090094588697	2.55000009201467	0.0509268268942833	52.704928
6.5	2167.82958984375	5.39231998845935	2.60487804189324	0.0519512183964252	52.802672
6.59999990463257	2170.16943359375	5.47563005238771	2.65609752386808	0.0530487820506096	52.859664
6.69999980926514	2174.57470703125	5.55870961397886	2.71829264238477	0.054219514131546	52.966968
6.80000019073486	2174.25561523438	5.64201967790723	2.77317082509398	0.0553170740604401	52.959196
6.90000009536743	2180.52709960938	5.72533020749688	2.83170724287629	0.0564878061413765	53.111952
7	2185.38940429688	5.80840930342674	2.8792682569474	0.0575121939182281	53.230384
7.09999990463257	2186.50317382813	5.8917198330164	2.93780490756035	0.0586097538471222	53.257512
7.19999980926514	2189.31176757813	5.97502989694476	2.9963415581733	0.0597804859280586	53.325924
7.30000019073486	2193.48657226563	6.05810945853591	3.05487797595561	0.0609512217342854	53.427612
7.40000009536743	2195.06176757813	6.14165049046278	3.10975615866482	0.0621219500899315	53.46598
7.5	2200.412109375	6.22496055439115	3.17195127718151	0.0632926821708679	53.5963
7.59999990463257	2201.18359375	6.3082710839808	3.22682922706008	0.0644634142518044	53.615088
7.69999980926514	2200.10913085938	6.39181211590767	3.2817074097693	0.0655609741806984	53.58892
7.80000019073486	2204.23413085938	6.47489167749882	3.34390252828598	0.0668048784136772	53.689392
7.90000009536743	2207.52465820313	6.55820174142718	3.39878047816455	0.0678292661905289	53.76954
8	2204.373046875	6.64174277335405	3.45365842804313	0.0689268261194229	53.692776
8.10000038146973	2208.76904296875	6.72505330294371	3.51219507865608	0.0700975656509399	53.799852
8.19999980926514	2211.16235351563	6.80813239887357	3.57439019717276	0.0713414624333382	53.858148
8.30000019073486	2214.30444335938	6.89167343080044	3.62926837988198	0.0724390223622322	53.93468
8.39999961853027	2211.7734375	6.97475299239159	3.68780479766428	0.0736097544431686	53.873032
8.5	2218.01123046875	7.05783255398273	3.75365861691535	0.0749999955296516	54.024968
8.60000038146973	2218.2158203125	7.1411426179111	3.80853656679392	0.0760975629091263	54.029952
8.69999980926514	2218.47680664063	7.22445314750075	3.86707321740687	0.0771951228380203	54.036308
8.80000019073486	2221.45629882813	7.3075327090919	3.92926810309291	0.0784390270709991	54.10888
8.89999961853027	2223.40625	7.39084277302027	3.99512192234397	0.0797560960054398	54.156376
9	2221.3037109375	7.47415283694863	4.06097574159503	0.0810731649398804	54.105164
9.10000038146973	2222.5712890625	7.55723239853978	4.11951215937734	0.0823170691728592	54.13604
9.19999980926514	2223.25317382813	7.64054292812943	4.17439034208655	0.0834146291017532	54.152648
9.30000019073486	2221.02490234375	7.7238529920578	4.23292675986886	0.0845121964812279	54.098372
9.39999961853027	2222.82177734375	7.80716352164745	4.29512187838554	0.0857561007142067	54.14214
9.5	2227.5859375	7.89070408791304	4.35731699690223	0.0869999974966049	54.25818
9.60000038146973	2225.34399414063	7.97401461750269	4.41585388034582	0.0881707295775414	54.203576
9.69999980926514	2225.81909179688	8.05732514709234	4.47439029812813	0.0893414691090584	54.215148
9.80000019073486	2231.13891601563	8.14063474535942	4.53658541664481	0.0906585305929184	54.344724
9.89999961853027	2229.1396484375	8.22417624294758	4.59512183442712	0.0918292701244354	54.296028
10	2229.13647460938	8.30748677253723	4.66097565367818	0.0930731743574142	54.295948
10.1000003814697	2229.20703125	8.39102733880281	4.72317077219486	0.0943170785903931	54.297668
10.1999998092651	2230.09936523438	8.47433786839247	4.78170718997717	0.0954878032207489	54.319404
10.3000001907349	2229.14086914063	8.55787843465805	4.84756100922823	0.0968048796057701	54.296056
10.3999996185303	2228.23315429688	8.6411889642477	4.90975612774491	0.0980487838387489	54.273948
10.5	2229.02661132813	8.72449949383736	4.96829254552722	0.0992195159196854	54.293272
10.6000003814697	2227.54272460938	8.80804006010294	5.02682942897081	0.100463412702084	54.257128
10.6999998092651	2229.17260742188	8.8915815576911	5.0890245474875	0.10163414478302	54.296828
10.8000001907349	2229.052734375	8.97489115595818	5.15121966600418	0.102951221168041	54.293908
10.8999996185303	2227.25024414063	9.05820168554783	5.21341478452086	0.104121945798397	54.250004
11	2231.1669921875	9.14128124713898	5.28292683884501	0.105512201786041	54.345408
11.1000003814697	2231.53759765625	9.22459177672863	5.34146325662732	0.106682926416397	54.354436
11.1999998092651	2228.15795898438	9.30790137499571	5.40731707587838	0.108000002801418	54.272116
11.3000001907349	2229.2529296875	9.39121190458536	5.46585349366069	0.109243907034397	54.298784
11.3999996185303	2227.98803710938	9.47452243417501	5.53170731291175	0.110560968518257	54.267976
11.5	2228.28784179688	9.55783296376467	5.59390243142843	0.111804872751236	54.27528
11.6000003814697	2225.24072265625	9.64137353003025	5.65609754994512	0.113048776984215	54.20106
11.6999998092651	2224.74365234375	9.7246840596199	5.7182926684618	0.114219516515732	54.188952
11.8000001907349	2225.44140625	9.80799365788698	5.78414648771286	0.115536585450172	54.205948
11.8999996185303	2224.33422851563	9.89130418747664	5.85365854203701	0.116853654384613	54.17898
12	2221.45336914063	9.97438374906778	5.91585366055369	0.118170738220215	54.108808
12.1000003814697	2223.40478515625	10.0576942786574	5.97804877907038	0.119414635002613	54.15634
12.1999998092651	2224.34741210938	10.141234844923	6.04390259832144	0.120731703937054	54.1793
12.3000001907349	2221.20751953125	10.2245453745127	6.10609771683812	0.121975608170033	54.10282
12.3999996185303	2221.22241210938	10.3080859407783	6.16829283535481	0.123219504952431	54.103184
12.5	2222.87817382813	10.3916274383664	6.23780488967896	0.124609760940075	54.143512
12.6000003814697	2220.12963867188	10.4749379679561	6.30731694400311	0.126000002026558	54.076564
12.6999998092651	2218.21240234375	10.5584785342216	6.36951206251979	0.127317070960999	54.029868
12.8000001907349	2217.2666015625	10.6417890638113	6.43536588177085	0.128560975193977	54.006828
12.8999996185303	2214.85815429688	10.725099593401	6.504877936095	0.129951223731041	53.948168
13	2212.37182617188	10.808409191668	6.56707305461168	0.131268292665482	53.887604
13.1000003814697	2214.32592773438	10.8921816572547	6.63658557459712	0.132658541202545	53.935204
13.1999998092651	2212.76440429688	10.9752612188458	6.70975632965565	0.134048774838448	53.897168
13.3000001907349	2212.51245117188	11.0588017851114	6.77195144817233	0.135292679071426	53.891032
13.3999996185303	2210.53735351563	11.1423432826996	6.8378048017621	0.136609762907028	53.842924
13.5	2210.20239257813	11.2256528809667	6.90365862101316	0.137926831841469	53.834764
13.6000003814697	2211.6650390625	11.3089634105563	6.96951197460294	0.139243900775909	53.870392
13.6999998092651	2209.84301757813	11.392273940146	7.03902449458838	0.140634149312973	53.826012
13.8000001907349	2209.75927734375	11.4753535017371	7.10487784817815	0.141951218247414	53.823972
13.8999996185303	2202.94946289063	11.5588940680027	7.16707296669483	0.143195122480392	53.6581
14	2202.83447265625	11.6422045975924	7.24024372175336	0.144658535718918	53.6553
14.1000003814697	2202.14868164063	11.7252841591835	7.31341447681189	0.146048784255981	53.638596
14.1999998092651	2199.80151367188	11.8085937574506	7.38292699679732	0.147512197494507	53.581424
14.3000001907349	2199.5400390625	11.8919042870402	7.4487803503871	0.14890244603157	53.575056
14.3999996185303	2199.6533203125	11.9749838486314	7.52560980618	0.150365859270096	53.577816
14.5	2196.26782226563	12.058524414897	7.59512186050415	0.151829272508621	53.495356
14.6000003814697	2194.32299804688	12.1418349444866	7.66463438048959	0.153146341443062	53.447984
14.6999998092651	2197.01489257813	12.2251454740763	7.73414643481374	0.154536589980125	53.513552
14.8000001907349	2194.1484375	12.3084560036659	7.81097542494535	0.156073167920113	53.443732
14.8999996185303	2191.10888671875	12.3919965699315	7.89146311581135	0.157536581158638	53.369696
15	2190.1259765625	12.4750761315227	7.95731693506241	0.158926829695702	53.345756
15.1000003814697	2188.72436523438	12.5586176291108	8.03048815578222	0.160536587238312	53.311616
15.1999998092651	2182.79565429688	12.6421581953764	8.10731668025255	0.162073165178299	53.167208
15.3000001907349	2185.83227539063	12.7252377569675	8.17682966589928	0.163390249013901	53.241172
15.3999996185303	2179.962890625	12.8087783232331	8.24999995529652	0.164853647351265	53.098208
15.5	2180.03100585938	12.8920888528228	8.31951200962067	0.16624391078949	53.099868
15.6000003814697	2180.06958007813	12.9751684144139	8.39268323034048	0.167634159326553	53.100808
15.6999998092651	2177.09326171875	13.0587099120021	8.46219528466463	0.169024392962456	53.028312
15.8000001907349	2175.35083007813	13.1420195102692	8.53902474045753	0.170560985803604	52.985872
15.8999996185303	2171.71704101563	13.2253300398588	8.61219502985477	0.172170728445053	52.89736
16	2170.95166015625	13.3088706061244	8.68536625057459	0.173634141683578	52.87872
16.1000003814697	2168.19750976563	13.3919501677155	8.76219477504492	0.175097569823265	52.811636
16.2000007629395	2169.03759765625	13.4750297293067	8.83902423083782	0.176634162664413	52.832096
16.2999992370605	2164.44189453125	13.5585712268949	8.90853628516197	0.178024396300316	52.720156
16.3999996185303	2159.82006835938	13.641650788486	8.97804833948612	0.179341465234756	52.607584
16.5	2158.30200195313	13.7247303500772	9.04756132513285	0.18073171377182	52.570608
16.6000003814697	2155.21997070313	13.8080399483442	9.13170725107193	0.182414636015892	52.495536
16.7000007629395	2152.72509765625	13.8911195099354	9.21219494193792	0.184097573161125	52.434768
16.7999992370605	2152.64111328125	13.9741990715265	9.29268263280392	0.185780495405197	52.43272
16.8999996185303	2149.70361328125	14.0572786331177	9.36585385352373	0.1871707290411	52.361172
17	2146.82250976563	14.1403581947088	9.44268330931664	0.188634157180786	52.290996
17.1000003814697	2144.935546875	14.2236687242985	9.51951183378696	0.190243899822235	52.245036
17.2000007629395	2145.3564453125	14.3069783225656	9.59634128957987	0.191780492663383	52.255288
17.2999992370605	2139.3134765625	14.3900578841567	9.68048814684153	0.193390250205994	52.108096
17.3999996185303	2139.67553710938	14.4733684137464	9.75731667131186	0.195000007748604	52.116912
17.5	2137.55834960938	14.556678943336	9.83780529350042	0.196609765291214	52.065344
17.6000003814697	2130.69848632813	14.6397585049272	9.9256094545126	0.198365867137909	51.898256
17.7000007629395	2127.88793945313	14.7230681031942	10.0060971453786	0.199975609779358	51.8298
17.7999992370605	2122.14965820313	14.8066096007824	10.0939022377133	0.20165853202343	51.690028
17.8999996185303	2114.2998046875	14.889920130372	10.1707316935062	0.20326828956604	51.498828
18	2112.66845703125	14.9734606966376	10.2548776194453	0.204878032207489	51.459092
18.1000003814697	2107.61645507813	15.0570021942258	10.3353662416339	0.206560969352722	51.33604
18.2000007629395	2097.77001953125	15.1403117924929	10.4158539324999	0.208170726895332	51.096204
18.2999992370605	2094.36010742188	15.2240842580795	10.4926833882928	0.209707319736481	51.013148
18.3999996185303	2087.6162109375	15.3076248243451	10.5768293142319	0.211390241980553	50.848884
18.5	2079.20825195313	15.3907043859363	10.660975240171	0.213073179125786	50.644088
18.6000003814697	2065.68896484375	15.4742449522018	10.7524394989014	0.214829280972481	50.314796
18.7000007629395	2048.16552734375	15.5575554817915	10.8402436599135	0.216658547520638	49.887968
18.7999992370605	2009.888671875	15.6408660113811	10.9573174268007	0.218853652477264	48.955644
18.8500003814697	-1.56586468219757	15.6824048608541	11.2536586821079	0.222585365176201	-0.03814037890625
