Repository: ChahGhim/SLS_PA2200_Degradation

# SLS_PA2200_Degradation
Raw and processed data accompanying the article "INDIVIDUAL AND COMBINED EFFECTS OF ENVIRONMENTAL AGING FACTORS ON THE MECHANICAL PROPERTIES OF SLS-FABRICATED PA12 PARTS" Chahine Ghimouz, Jean-Pierre Kenné, Lucas A. Hof.

Mechanical engineering department, École de technologie supérieure, 1100, rue Notre-Dame Ouest, Montreal, Québec, H3C1K3, Canada Systems Engineering Department, École de technologie supérieure, 1100, rue Notre-Dame Ouest, Montreal, Québec, H3C1K3 Canada

Data list:

File: Tensile_tests/PA12_C2_XY_1 05-24-22 11 57 57 AM/DAQ- Time, … - (Timed).txt
File Path: C:\MTS TestSuite\Data Files\Chahine\DOE\PA12_C2_XY_1 05-24-22 11 57 57 AM\DAQ- Time, … - (Timed).txt   
Test: MTS EM Tension (Extensometer)_Grand_Chahine 1
Test Run: PA12_C2_XY_1
Date: 5/24/2022 11:57:22 AM


Time 	Load 	Crosshead 	Extensometer 	Strain 	Stress 
sec	N	mm	mm	mm/mm	N/mm²
0.190000161528587	85.1044998168945	0.109618755232077	0.0329268295899965	0.000585365865845233	2.0393495
0.290000140666962	142.152893066406	0.193159794434905	0.0585365851293318	0.00117073173169047	3.4063935
0.39000016450882	201.740478515625	0.276700826361775	0.0878048813319765	0.00175609765574336	4.834284
0.490000158548355	258.690368652344	0.360241858288646	0.120731710921973	0.00234146346338093	6.198968
0.590000152587891	312.116485595703	0.443782890215516	0.153658533236012	0.00300000002607703	7.479212
0.690000176429749	368.969329833984	0.527323922142386	0.19024389621336	0.00373170734383166	8.84157
0.790000140666962	420.547210693359	0.610864954069257	0.226829273742624	0.00446341466158628	10.077525
0.89000016450882	474.304931640625	0.693944457452744	0.267073162831366	0.00519512221217155	11.365715
0.990000128746033	529.100769042969	0.777254696004093	0.296341459034011	0.00585365854203701	12.678782
1.09000015258789	578.278015136719	0.860564934555441	0.321951229125261	0.00636585336178541	13.85721
1.19000017642975	627.068542480469	0.94387517310679	0.3548780514393	0.00702439062297344	15.026372
1.29000020027161	679.139282226563	1.02695461828262	0.387804873753339	0.0076829269528389	16.274137
1.39000010490417	728.659973144531	1.11049565020949	0.424390251282603	0.00834146328270435	17.460796
1.49000012874603	775.993469238281	1.19357521180063	0.453658547485247	0.00907317083328962	18.595044
1.59000015258789	824.523376464844	1.27688539214432	0.493902422022074	0.00980487838387489	19.75796
1.69000017642975	872.189270019531	1.35996495373547	0.530487799551338	0.0105365850031376	20.900172
1.79000020027161	916.272583007813	1.4430443989113	0.563414650969207	0.0111951222643256	21.956536
1.89000010490417	959.777648925781	1.52612384408712	0.596341444179416	0.0118536585941911	22.999042
1.99000012874603	1005.65380859375	1.60943414084613	0.629268295597285	0.0125121958553791	24.098368
2.09000015258789	1051.63110351563	1.69251358602196	0.665853673126549	0.0132439024746418	25.200116
2.19000005722046	1091.79077148438	1.77582388278097	0.698780466336757	0.0139024388045073	26.162458
2.29000020027161	1134.99084472656	1.8589033279568	0.728048791643232	0.0144878048449755	27.197656
2.39000010490417	1175.20141601563	1.94198277313262	0.764634169172496	0.0152195114642382	28.161218
2.49000024795532	1217.54846191406	2.02529318630695	0.801219488494098	0.015951219946146	29.175976
2.59000015258789	1258.3310546875	2.10860325023532	0.834146339911968	0.0166097562760115	30.153244
2.69000005722046	1297.31213378906	2.19191354699433	0.867073191329837	0.0173414647579193	31.087344
2.79000020027161	1336.66491699219	2.2754545789212	0.903658510651439	0.0179999992251396	32.03035
2.89000010490417	1373.72229003906	2.35899561084807	0.936585362069309	0.0186585374176502	32.918352
2.99000024795532	1409.73291015625	2.44230590760708	0.973170739598572	0.0193902440369129	33.781268
3.09000015258789	1444.95874023438	2.52561620436609	1.00975611712784	0.0201219506561756	34.62538
3.19000005722046	1479.15869140625	2.60915723629296	1.0463414946571	0.0208536572754383	35.444912
3.29000020027161	1510.65686035156	2.69269826821983	1.0865853400901	0.0216585379093885	36.1997
3.39000010490417	1544.3603515625	2.7762393001467	1.12317071761936	0.022317074239254	37.007332
3.49000024795532	1573.51452636719	2.85954959690571	1.15975609514862	0.0231219492852688	37.705948
3.59000015258789	1604.42797851563	2.94309062883258	1.20000005699694	0.023926829919219	38.446724
3.69000005722046	1630.98828125	3.02640092559159	1.24024390242994	0.024731706827879	39.083188
3.79000020027161	1657.58959960938	3.10971098951995	1.2768292799592	0.0254634134471416	39.720632
3.89000010490417	1682.39709472656	3.19302128627896	1.31341465748847	0.0261951219290495	40.315092
3.99000024795532	1705.41528320313	3.27656231820583	1.35365850292146	0.0270000007003546	40.866672
4.09000015258789	1726.60949707031	3.35987261496484	1.39390246476978	0.0278048776090145	41.374548
4.19000005722046	1750.400390625	3.44318291172385	1.43780489452183	0.0286829266697168	41.944644
4.28999996185303	1768.14184570313	3.52626224048436	1.47804873995483	0.0294878054410219	42.36978
4.39000034332275	1784.27416992188	3.60957253724337	1.51829270180315	0.0303658545017242	42.75636
4.49000024795532	1804.13244628906	3.69288283400238	1.5621951315552	0.0311707314103842	43.23222
4.59000015258789	1819.46643066406	3.77596239559352	1.6024389769882	0.0319756120443344	43.599668
4.69000005722046	1832.25866699219	3.85904172435403	1.6499999910593	0.032926831394434	43.906208
4.78999996185303	1848.52905273438	3.94212128594518	1.69390242081136	0.0338048785924912	44.296092
4.89000034332275	1859.60888671875	4.02543134987354	1.7451219027862	0.0348292700946331	44.561596
4.99000024795532	1873.19348144531	4.10851091146469	1.7926829168573	0.0357073172926903	44.887124
5.09000015258789	1884.08410644531	4.19182144105434	1.83658534660935	0.0366585366427898	45.148092
5.19000005722046	1895.85046386719	4.27513150498271	1.88048777636141	0.0376097559928894	45.430048
5.28999996185303	1901.71105957031	4.35821106657386	1.93170737475157	0.0384878031909466	45.570484
5.39000034332275	1913.17297363281	4.44152113050222	1.97926838882267	0.0394390225410461	45.845148
5.49000024795532	1922.71459960938	4.52483166009188	2.01951223425567	0.0403170734643936	46.073792
5.59000015258789	1928.75451660156	4.60814172402024	2.07073171623051	0.0413414649665356	46.218524
5.69000005722046	1937.00573730469	4.69168275594711	2.11463426239789	0.0422195121645927	46.416248
5.78999996185303	1943.92041015625	4.77499328553677	2.16585374437273	0.0432438999414444	46.581944
5.89000034332275	1951.53356933594	4.85830334946513	2.22439016215503	0.0443414635956287	46.764376
5.99000024795532	1957.47131347656	4.9416134133935	2.27195117622614	0.0453658550977707	46.906664
6.09000015258789	1963.83874511719	5.02515444532037	2.32317065820098	0.0463902428746223	47.059244
6.19000005722046	1971.51086425781	5.10846497491002	2.3780488409102	0.0474146343767643	47.243092
6.28999996185303	1977.60827636719	5.19200600683689	2.4256098549813	0.0483658537268639	47.389204
6.39000034332275	1982.68579101563	5.27554703876376	2.47317063622177	0.0493902415037155	47.510876
6.49000024795532	1988.37121582031	5.35908807069063	2.53170728683472	0.0504878088831902	47.647112
6.59000015258789	1994.06970214844	5.44216763228178	2.58292676880956	0.0515121966600418	47.783664
6.69000005722046	1997.37097167969	5.52570866420865	2.63048778288066	0.0524634160101414	47.862772
6.78999996185303	2004.71545410156	5.60878776013851	2.6817072648555	0.0535609759390354	48.038768
6.89000034332275	2007.10119628906	5.69209828972816	2.73292674683034	0.0545853674411774	48.095936
6.99000024795532	2010.94274902344	5.77540835365653	2.78780492953956	0.055609755218029	48.187992
7.09000015258789	2016.265625	5.85871888324618	2.83536594361067	0.0566341429948807	48.315544
7.19000005722046	2018.43176269531	5.94179797917604	2.89024389348924	0.0576585344970226	48.367452
7.28999996185303	2023.16479492188	6.02487754076719	2.94146337546408	0.058756098151207	48.480868
7.39000034332275	2027.34753417969	6.10818807035685	2.99268285743892	0.0597073175013065	48.5811
7.49000024795532	2032.86437988281	6.19126763194799	3.04390233941376	0.0607317090034485	48.713296
7.59000015258789	2035.32141113281	6.27434672787786	3.09878052212298	0.0619024410843849	48.772176
7.69000005722046	2039.77331542969	6.357426289469	3.15365847200155	0.063000001013279	48.878856
7.78999996185303	2042.06262207031	6.44050585106015	3.20487795397639	0.0640243887901306	48.933716
7.89000034332275	2044.30993652344	6.5235854126513	3.26707307249308	0.065195120871067	48.987568
7.99000024795532	2048.91040039063	6.60666497424245	3.31829278729856	0.0662195086479187	49.097808
8.09000015258789	2051.12890625	6.68997503817081	3.3695122692734	0.0673170685768127	49.150968
8.19000053405762	2053.8486328125	6.77305459976196	3.42439021915197	0.0684146359562874	49.21614
8.28999996185303	2053.42114257813	6.85636466369033	3.47560970112681	0.069439023733139	49.205896
8.39000034332275	2058.10400390625	6.93944422528148	3.52682918310165	0.0705365836620331	49.318112
8.48999977111816	2060.73095703125	7.02275475487113	3.5853658337146	0.0715609788894653	49.38106
8.59000015258789	2063.19580078125	7.1060648187995	3.64390248432755	0.0728048831224442	49.440128
8.69000053405762	2067.63134765625	7.18937488272786	3.69512196630239	0.0737560987472534	49.546416
8.78999996185303	2068.23193359375	7.27268541231751	3.74999991618097	0.0749268308281899	49.560808
8.89000034332275	2070.845703125	7.35599547624588	3.80487809889019	0.0760243907570839	49.62344
8.98999977111816	2073.2333984375	7.43930600583553	3.85975604876876	0.0771219506859779	49.680656
9.09000015258789	2074.47192382813	7.5226160697639	3.91463423147798	0.078219510614872	49.710336
9.19000053405762	2075.39306640625	7.60592613369226	3.96951241418719	0.0793170779943466	49.732408
9.28999996185303	2075.90283203125	7.68923666328192	4.0280488319695	0.0804878026247025	49.744624
9.39000034332275	2078.8388671875	7.77254672721028	4.08658524975181	0.0816585421562195	49.81498
9.48999977111816	2079.67919921875	7.85585679113865	4.14146343246102	0.0826829299330711	49.835116
9.59000015258789	2079.71630859375	7.9391673207283	4.19634161517024	0.0837804824113846	49.836004
9.69000053405762	2083.51708984375	8.02247785031796	4.25487803295255	0.0849512219429016	49.927084
9.78999996185303	2083.61083984375	8.10578744858503	4.30975621566176	0.0861219465732574	49.929328
9.89000034332275	2086.3544921875	8.18909797817469	4.36463393270969	0.0871463418006897	49.995076
9.98999977111816	2088.01684570313	8.27240850776434	4.41951211541891	0.0882439017295837	50.034912
10.0900001525879	2087.2841796875	8.35571903735399	4.47439029812813	0.0893414691090584	50.017352
10.1900005340576	2087.697265625	8.43879766762257	4.52195107936859	0.09036585688591	50.027252
10.289999961853	2089.498046875	8.52210819721222	4.58048796281219	0.0915365815162659	50.070404
10.3900003433228	2088.33544921875	8.60518775880337	4.63170744478703	0.0925609767436981	50.042544
10.4899997711182	2088.07250976563	8.68849828839302	4.69024386256933	0.0936585366725922	50.036244
10.5900001525879	2090.2080078125	8.77180881798267	4.74512204527855	0.0948292687535286	50.087416
10.6900005340576	2090.35766601563	8.85488744825125	4.80000022798777	0.0959268286824226	50.091004
10.789999961853	2088.05249023438	8.9381979778409	4.85853664577007	0.0970243960618973	50.035764
10.8900003433228	2090.96118164063	9.02127753943205	4.91707306355238	0.0982683002948761	50.105464
10.9899997711182	2091.91455078125	9.1045880690217	4.9719512462616	0.0993658527731895	50.128312
11.0900001525879	2091.44409179688	9.18812863528728	5.03414636477828	0.100463412702084	50.117036
11.1900005340576	2094.07763671875	9.27143916487694	5.09268278256059	0.101707316935062	50.180144
11.289999961853	2095.73608398438	9.35474969446659	5.15121966600418	0.102951221168041	50.219884
11.3900003433228	2093.10546875	9.43782925605774	5.20609738305211	0.104048781096935	50.156848
11.4899997711182	2093.99633789063	9.52136982232332	5.26829250156879	0.105219513177872	50.178196
11.5900001525879	2094.23901367188	9.60468035191298	5.32682938501239	0.106390237808228	50.184012
11.6900005340576	2091.669921875	9.68822091817856	5.38170710206032	0.107560977339745	50.122448
11.789999961853	2092.01831054688	9.77176241576672	5.443902220577	0.1087317019701	50.130796
11.8900003433228	2091.12768554688	9.85507201403379	5.50609733909369	0.110048785805702	50.109456
11.9899997711182	2090.53735351563	9.93861351162195	5.56463422253728	0.111146345734596	50.095308
12.0900001525879	2088.98681640625	10.0219240412116	5.62317064031959	0.112390249967575	50.058152
12.1900005340576	2089.0400390625	10.1052336394787	5.68170752376318	0.113560974597931	50.059428
12.289999961853	2088.31665039063	10.1887751370668	5.73658524081111	0.114585369825363	50.042096
12.3900003433228	2090.50219726563	10.2720856666565	5.79878035932779	0.115829266607761	50.094468
12.4899997711182	2089.2236328125	10.3553952649236	5.85731724277139	0.116999998688698	50.063828
12.5900001525879	2087.67626953125	10.4387057945132	5.91951236128807	0.118243902921677	50.026748
12.6900005340576	2087.74291992188	10.5220163241029	5.98170747980475	0.119487799704075	50.028348
12.789999961853	2085.44311523438	10.60532592237	6.04024389758706	0.120658539235592	49.973236
12.8900003433228	2084.14575195313	10.6884054839611	6.09878031536937	0.121829271316528	49.942148
12.9899997711182	2085.58471679688	10.7717160135508	6.16097543388605	0.123073168098927	49.976628
13.0900001525879	2083.669921875	10.8550265431404	6.21585361659527	0.124170735478401	49.930744
13.1900005340576	2081.81176757813	10.9383361414075	6.27439003437757	0.12541463971138	49.88622
13.289999961853	2080.38720703125	11.0218776389956	6.33292691782117	0.126512199640274	49.852084
13.3900003433228	2080.54760742188	11.1049572005868	6.39878027141094	0.127829268574715	49.855924
13.4899997711182	2080.90844726563	11.1884977668524	6.45731715485454	0.129073172807693	49.864572
13.5900001525879	2078.99487304688	11.271808296442	6.51951227337122	0.130243912339211	49.818716
13.6900005340576	2077.41455078125	11.3551188260317	6.57804869115353	0.131487816572189	49.780848
13.789999961853	2077.6884765625	11.4386593922973	6.63658557459712	0.132585361599922	49.787412
13.8900003433228	2076.14282226563	11.5217389538884	6.6987806931138	0.133902445435524	49.750376
13.9899997711182	2072.73120117188	11.6052804514766	6.76829274743795	0.135219514369965	49.668624
14.0900001525879	2071.82690429688	11.6888210177422	6.82317093014717	0.136317074298859	49.646952
14.1900005340576	2070.29272460938	11.7721315473318	6.8780486471951	0.137414634227753	49.610188
14.289999961853	2070.3701171875	11.8554420769215	6.93658553063869	0.138585358858109	49.612044
14.3900003433228	2065.09814453125	11.938982643187	6.995121948421	0.139829263091087	49.485712
14.4899997711182	2065.11791992188	12.0222931727767	7.05000013113022	0.140926823019981	49.486184
14.5900001525879	2061.7724609375	12.1056037023664	7.10121961310506	0.141951218247414	49.40602
14.6900005340576	2062.68872070313	12.1891442686319	7.15609779581428	0.142975613474846	49.427976
14.789999961853	2061.30493164063	12.2724547982216	7.21463421359658	0.144146353006363	49.394816
14.8900003433228	2059.01611328125	12.3557643964887	7.26585369557142	0.145170733332634	49.339968
14.9899997711182	2055.326171875	12.4393058940768	7.32073187828064	0.146268293261528	49.251548
15.0900001525879	2054.85888671875	12.5228464603424	7.38292699679732	0.147512197494507	49.240348
15.1900005340576	2052.47973632813	12.6059260219336	7.45243905112147	0.14890244603157	49.18334
15.289999961853	2048.95434570313	12.6892365515232	7.51463416963816	0.150219514966011	49.09886
15.3900003433228	2047.64147949219	12.7725470811129	7.58414622396231	0.151536583900452	49.0674
15.4899997711182	2045.32482910156	12.8558566793799	7.64634134247899	0.15278048813343	49.011888
15.5900001525879	2041.98791503906	12.9391672089696	7.71951209753752	0.154170721769333	48.931924
15.6900005340576	2038.51501464844	13.0224777385592	7.7817072160542	0.155487805604935	48.848704
15.789999961853	2037.24060058594	13.1057882681489	7.84390233457088	0.156731694936752	48.818164
15.8900003433228	2033.70727539063	13.189097866416	7.92073179036379	0.158268287777901	48.733496
15.9899997711182	2031.14953613281	13.2721774280071	7.99756124615669	0.159878045320511	48.672204
16.0900001525879	2028.595703125	13.3554879575968	8.06341506540775	0.161195114254951	48.611008
16.1900005340576	2023.30615234375	13.4387984871864	8.12560971826315	0.162439033389091	48.484256
16.2900009155273	2021.00207519531	13.5218780487776	8.1951217725873	0.163756102323532	48.429044
16.3899993896484	2017.03210449219	13.6056495830417	8.26463382691145	0.165146350860596	48.333912
16.4899997711182	2012.75024414063	13.6889601126313	8.33780504763126	0.16660974919796	48.231304
16.5900001525879	2007.80944824219	13.7722697108984	8.41463450342417	0.168073177337646	48.112908
16.6900005340576	2001.90161132813	13.8555802404881	8.48414655774832	0.169609755277634	47.97134
16.7900009155273	1997.70068359375	13.9388907700777	8.56463424861431	0.171146333217621	47.870676
16.8899993896484	1991.87023925781	14.0224313363433	8.6451219394803	0.172756090760231	47.73096
16.9899997711182	1988.3046875	14.1059728339314	8.72926786541939	0.174439027905464	47.64552
17.0900001525879	1980.23461914063	14.1892824321985	8.8024390861392	0.175902426242828	47.452136
17.1900005340576	1976.35705566406	14.2723619937897	8.87926854193211	0.177439019083977	47.35922
17.2900009155273	1967.41564941406	14.3556725233793	8.95609799772501	0.178975611925125	47.144956
17.3899993896484	1963.39624023438	14.4392130896449	9.02926828712225	0.180512204766274	47.04864
17.4899997711182	1952.34411621094	14.5222926512361	9.12804901599884	0.182414636015892	46.7838
17.5900001525879	1941.04089355469	14.6058341488242	9.21585410833359	0.184170737862587	46.512944
17.6900005340576	1931.27233886719	14.6893747150898	9.29634179919958	0.185780495405197	46.27886
17.7900009155273	1916.85241699219	14.7724542766809	9.38414596021175	0.187463402748108	45.933316
17.8899993896484	1899.07922363281	14.8557648062706	9.48292668908834	0.189365863800049	45.50742
17.9899997711182	1864.18701171875	14.9390753358603	9.57804918289185	0.19134147465229	44.6713
18.0699996948242	5.68081951141357	15.0043843314052	10.0792683660984	0.200707316398621	0.136128828125

File: Tensile_tests/PA12_C2_XY_2 05-24-22 11 59 28 AM/DAQ- Time, … - (Timed).txt
File Path: C:\MTS TestSuite\Data Files\Chahine\DOE\PA12_C2_XY_2 05-24-22 11 59 28 AM\DAQ- Time, … - (Timed).txt   
Test: MTS EM Tension (Extensometer)_Grand_Chahine 1
Test Run: PA12_C2_XY_2
Date: 5/24/2022 11:58:58 AM


Time 	Load 	Crosshead 	Extensometer 	Strain 	Stress 
sec	N	mm	mm	mm/mm	N/mm²
0.110000155866146	49.3907241821289	0.0625403845333494	0.00731707314116647	7.31707332306542E-05	1.1872085
0.210000157356262	109.700172424316	0.145850644912571	0.0329268295899965	0.000658536562696099	2.63687125
0.310000151395798	168.933319091797	0.229853219934739	0.0695121925673448	0.0013170731253922	4.06066275
0.410000145435333	227.118194580078	0.313855824060738	0.0987804887699895	0.00190243893302977	5.459257
0.510000169277191	283.149047851563	0.3976276202593	0.128048777696677	0.00248780474066734	6.806075
0.610000133514404	339.105072021484	0.480937887914479	0.164634140674025	0.00321951229125261	8.151094
0.710000157356262	392.305267333984	0.564478919841349	0.19390243687667	0.00380487786605954	9.429871
0.81000018119812	445.898193359375	0.648019951768219	0.230487799854018	0.00446341466158628	10.718088
0.910000145435333	496.484619140625	0.731099396944046	0.267073162831366	0.00526829250156879	11.934038
1.01000010967255	549.810485839844	0.814178900327533	0.300000014249235	0.00592682929709554	13.215836
1.1100001335144	600.364074707031	0.897489138878882	0.32926828134805	0.00651219487190247	14.430996
1.21000015735626	651.203796386719	0.980799435637891	0.362195132765919	0.00717073166742921	15.653034
1.31000018119812	701.697814941406	1.06410961598158	0.398780481191352	0.00790243875235319	16.866762
1.41000020503998	749.553466796875	1.14741991274059	0.43902438483201	0.00870731752365828	18.017072
1.51000010967255	797.235961914063	1.2307302094996	0.482926843687892	0.00958536565303802	19.16322
1.6100001335144	844.814453125	1.31380965467542	0.5158536368981	0.0101707316935062	20.306868
1.71000015735626	888.105163574219	1.39688909985125	0.54878048831597	0.0109024392440915	21.34745
1.81000018119812	936.596801757813	1.4799686614424	0.581707339733839	0.0115609746426344	22.513048
1.91000020503998	980.307312011719	1.56304810661823	0.610975606832653	0.0121463416144252	23.56372
2.01000022888184	1023.76123046875	1.64635840337723	0.643902458250523	0.0128048770129681	24.608226
2.1100001335144	1067.63793945313	1.72943784855306	0.673170725349337	0.0133902439847589	25.662892
2.21000003814697	1112.40930175781	1.81274802889675	0.706097576767206	0.0140487812459469	26.739066
2.31000018119812	1152.58190917969	1.8958275904879	0.739024369977415	0.0147073166444898	27.704698
2.41000008583069	1194.88232421875	1.97913777083158	0.771951221395284	0.0153658539056778	28.721476
2.51000022888184	1237.59716796875	2.06221733242273	0.812195125035942	0.0161707326769829	29.748216
2.6100001335144	1273.51745605469	2.14552762918174	0.845121976453811	0.0168292671442032	30.611634
2.71000003814697	1312.07702636719	2.22906866110861	0.878048769664019	0.0174878053367138	31.538494
2.81000018119812	1349.98669433594	2.31237895786762	0.910975621081889	0.0181463416665792	32.449732
2.91000008583069	1384.27868652344	2.39591998979449	0.947560998611152	0.0188780482858419	33.27401
3.01000022888184	1420.68762207031	2.47946102172136	0.984146376140416	0.0196097567677498	34.149176
3.1100001335144	1454.52905273438	2.56277108564973	1.02073175366968	0.0202682912349701	34.962624
3.21000003814697	1486.5732421875	2.6463121175766	1.05365854687989	0.0209999997168779	35.732872
3.31000018119812	1516.44384765625	2.72962241433561	1.09024392440915	0.021804878488183	36.450876
3.41000008583069	1549.1875	2.81316344626248	1.13048776984215	0.0225365869700909	37.237936
3.51000022888184	1577.81433105469	2.89670447818935	1.16707314737141	0.0232682935893536	37.92604
3.6100001335144	1604.70910644531	2.98001477494836	1.20731710921973	0.0240731704980135	38.572512
3.71000003814697	1634.27490234375	3.06355580687523	1.25121953897178	0.0248780492693186	39.283188
3.81000018119812	1653.69311523438	3.14686610363424	1.28780491650105	0.0256829261779785	39.749944
3.91000008583069	1679.28100585938	3.23017640039325	1.32439029403031	0.026341462507844	40.365004
4.01000022888184	1702.04992675781	3.31348646432161	1.36829272378236	0.0272926837205887	40.9123
4.1100001335144	1724.31372070313	3.39702749624848	1.41219515353441	0.0281707309186459	41.447456
4.21000003814697	1742.4736328125	3.48010705783963	1.45243899896741	0.0289756096899509	41.883968
4.30999994277954	1761.78857421875	3.56341735459864	1.50000001303852	0.0298536587506533	42.348244
4.41000032424927	1776.375	3.64649691618979	1.54390244279057	0.0307317078113556	42.69886
4.51000022888184	1793.35485839844	3.72980698011816	1.61341461353004	0.0321219526231289	43.107004
4.6100001335144	1808.27722167969	3.8128865417093	1.66463409550488	0.0331463403999805	43.465696
4.71000003814697	1824.76159667969	3.89619683846831	1.71219510957599	0.0340975597500801	43.861932
4.80999994277954	1836.92468261719	3.97927640005946	1.75609753932804	0.03504878282547	44.154296
4.91000032424927	1849.43017578125	4.06258646398783	1.79999996908009	0.0359268300235271	44.454892
5.01000022888184	1860.75268554688	4.14566602557898	1.8475609831512	0.0368048772215843	44.727052
5.1100001335144	1871.17687988281	4.22874558717012	1.8951219972223	0.0378292687237263	44.97762
5.21000003814697	1881.20959472656	4.31205565109849	1.94634147919714	0.0387804880738258	45.218776
5.30999994277954	1891.74768066406	4.39513521268964	1.99390249326825	0.0398048758506775	45.47208
5.41000032424927	1900.33557128906	4.478445276618	2.04146350733936	0.0407560952007771	45.678508
5.51000022888184	1909.13537597656	4.56198630854487	2.08536582067609	0.0416341461241245	45.890028
5.6100001335144	1915.99743652344	4.64506587013602	2.13658530265093	0.0425853654742241	46.054972
5.71000003814697	1922.65930175781	4.72860690206289	2.18414631672204	0.043609756976366	46.215104
5.80999994277954	1932.77978515625	4.81191743165255	2.23536579869688	0.0447073169052601	46.458372
5.91000032424927	1938.50744628906	4.89522749558091	2.28658528067172	0.0456585362553597	46.596048
6.01000022888184	1947.90454101563	4.97876852750778	2.3378049954772	0.0466097556054592	46.821928
6.1100001335144	1953.31530761719	5.06207905709744	2.38902447745204	0.0476341471076012	46.951988
6.21000003814697	1961.412109375	5.1453891210258	2.4365852586925	0.0486585348844528	47.146608
6.30999994277954	1970.30224609375	5.22893015295267	2.48780497349799	0.0496829263865948	47.360304
6.41000032424927	1973.81286621094	5.31247118487954	2.54268292337656	0.0507073141634464	47.444688
6.51000022888184	1978.64514160156	5.39601221680641	2.5939024053514	0.0518048778176308	47.56084
6.6100001335144	1984.31530761719	5.47932228073478	2.64146341942251	0.0528292693197727	47.697136
6.71000003814697	1989.83325195313	5.56263281032443	2.69268290139735	0.0537804886698723	47.829772
6.80999994277954	1993.92138671875	5.6459428742528	2.7512195520103	0.0548780485987663	47.928036
6.91000032424927	1998.71594238281	5.72925340384245	2.7987805660814	0.0557560995221138	48.043284
7.01000022888184	2003.71423339844	5.81256346777081	2.85000004805624	0.0570000000298023	48.163428
7.1100001335144	2008.34130859375	5.89564302936196	2.90487799793482	0.0580243915319443	48.274652
7.21000003814697	2012.94409179688	5.97872259095311	2.95243901200593	0.0589756108820438	48.385288
7.30999994277954	2019.28930664063	6.06203265488148	3.0073169618845	0.0600000023841858	48.537808
7.41000032424927	2021.89794921875	6.14511221647263	3.05853667668998	0.0611707344651222	48.600512
7.51000022888184	2024.64721679688	6.22819177806377	3.11341462656856	0.0621219500899315	48.666596
7.6100001335144	2030.39697265625	6.31127133965492	3.16829257644713	0.0632195100188255	48.804804
7.71000003814697	2034.48120117188	6.39435043558478	3.22317075915635	0.0643170699477196	48.902976
7.80999994277954	2036.5615234375	6.47742999717593	3.27073177322745	0.0652682930231094	48.95298
7.91000032424927	2041.08068847656	6.56050955876708	3.32195125520229	0.0663658529520035	49.061608
8.01000022888184	2045.74645996094	6.64358912035823	3.38048790581524	0.0675365850329399	49.17376
8.11000061035156	2044.33898925781	6.72689918428659	3.43536585569382	0.0685609728097916	49.139928
8.21000003814697	2049.44580078125	6.81020971387625	3.48658533766866	0.0695853680372238	49.26268
8.3100004196167	2054.484375	6.89328880980611	3.54146352037787	0.0706829279661179	49.383796
8.40999984741211	2058.66284179688	6.97659933939576	3.58902430161834	0.0716341435909271	49.484232
8.51000022888184	2061.1904296875	7.05990940332413	3.64390248432755	0.0727317035198212	49.544988
8.61000061035156	2063.39892578125	7.14298896491528	3.69512196630239	0.0738292708992958	49.598076
8.71000003814697	2065.505859375	7.22652999684215	3.74634144827724	0.0748536586761475	49.64872
8.8100004196167	2068.35571289063	7.3098405264318	3.80121963098645	0.0759512186050415	49.71722
8.90999984741211	2071.09423828125	7.39315059036016	3.85609758086503	0.0769756063818932	49.783048
9.01000022888184	2070.5908203125	7.47623015195131	3.91463423147798	0.0781463459134102	49.770948
9.11000061035156	2074.49877929688	7.55954021587968	3.97317064926028	0.0793170779943466	49.864884
9.21000003814697	2075.25634765625	7.64285074546933	4.0280488319695	0.0804146379232407	49.883092
9.3100004196167	2077.06640625	7.7263917773962	4.08292701467872	0.0815121904015541	49.9266
9.40999984741211	2078.65966796875	7.80947087332606	4.13780473172665	0.0826829299330711	49.964896
9.51000022888184	2081.74340820313	7.89278093725443	4.19268291443586	0.0837804824113846	50.03902
9.61000061035156	2083.41430664063	7.97609146684408	4.24756109714508	0.0848780497908592	50.079184
9.71000003814697	2087.52807617188	8.05963296443224	4.30975621566176	0.0860487744212151	50.178068
9.8100004196167	2086.91333007813	8.14271252602339	4.36463393270969	0.0871463418006897	50.163292
9.90999984741211	2089.29907226563	8.22602212429047	4.41951211541891	0.0882439017295837	50.22064
10.0100002288818	2089.23120117188	8.30933265388012	4.47439029812813	0.0894146338105202	50.219008
10.1100006103516	2094.00708007813	8.39241221547127	4.53292671591043	0.0905853658914566	50.333804
10.210000038147	2093.46264648438	8.47572274506092	4.58780489861965	0.0916829258203506	50.32072
10.3100004196167	2094.2001953125	8.559032343328	4.64634131640196	0.0928536653518677	50.338448
10.4099998474121	2095.40893554688	8.64211190491915	4.70853643491864	0.0940975621342659	50.3675
10.5100002288818	2096.34301757813	8.7254224345088	4.77073155343533	0.0951951146125793	50.389952
10.6100006103516	2095.91333007813	8.80873296409845	4.82560973614454	0.0964390188455582	50.379624
10.710000038147	2097.31127929688	8.89181159436703	4.88414615392685	0.0976097583770752	50.413228
10.8100004196167	2096.90283203125	8.97512212395668	4.94268303737044	0.0987073108553886	50.403412
10.9099998474121	2100.37377929688	9.05843265354633	4.99756075441837	0.0998780503869057	50.48684
11.0100002288818	2102.17822265625	9.14174318313599	5.05609763786197	0.101048782467842	50.530216
11.1100006103516	2101.50537109375	9.22505278140306	5.11463405564427	0.102146342396736	50.51404
11.210000038147	2099.88842773438	9.30859427899122	5.17317093908787	0.103390246629715	50.475176
11.3100004196167	2102.00268554688	9.39167384058237	5.23170735687017	0.104487806558609	50.525996
11.4099998474121	2100.32104492188	9.47498343884945	5.29390247538686	0.105731710791588	50.485576
11.5100002288818	2099.05493164063	9.5582939684391	5.35243889316916	0.106975615024567	50.45514
11.6100006103516	2100.46948242188	9.64183546602726	5.41463401168585	0.108146339654922	50.489144
11.710000038147	2097.66625976563	9.72514506429434	5.46951219439507	0.109317071735859	50.42176
11.8100004196167	2098.2001953125	9.8086865618825	5.53170731291175	0.110487803816795	50.434596
11.9099998474121	2098.90502929688	9.89199709147215	5.59390243142843	0.111731708049774	50.451536
12.0100002288818	2101.16577148438	9.97553765773773	5.64878061413765	0.112902440130711	50.50588
12.1100006103516	2100.87353515625	10.0590791553259	5.71463396772742	0.114146336913109	50.498856
12.210000038147	2102.130859375	10.142388753593	5.77317085117102	0.115317068994045	50.529076
12.3100004196167	2103.068359375	10.2259302511811	5.83170726895332	0.11641463637352	50.551612
12.4099998474121	2101.94384765625	10.3092398494482	5.89024368673563	0.117731705307961	50.52458
12.5100002288818	2100.50146484375	10.3925503790379	5.94878057017922	0.118902437388897	50.489912
12.6100006103516	2099.6201171875	10.4758609086275	6.00731698796153	0.120073176920414	50.468724
12.710000038147	2098.67651367188	10.5589404702187	6.06951210647821	0.121317073702812	50.446044
12.8100004196167	2100.66772460938	10.6422500684857	6.12804898992181	0.122487805783749	50.493908
12.9099998474121	2098.35034179688	10.7255605980754	6.19024410843849	0.123658537864685	50.438204
13.0100002288818	2097.8935546875	10.808871127665	6.2487805262208	0.124829269945621	50.427224
13.1100006103516	2097.35473632813	10.8921816572547	6.31097564473748	0.126146346330643	50.414272
13.210000038147	2097.09033203125	10.9754912555218	6.38048769906163	0.127463415265083	50.407916
13.3100004196167	2095.87377929688	11.0588017851114	6.44634151831269	0.128780484199524	50.378676
13.4099998474121	2095.07250976563	11.1421123147011	6.51219533756375	0.130097553133965	50.359416
13.5100002288818	2093.79907226563	11.2254219129682	6.57073175534606	0.131268292665482	50.328804
13.6100006103516	2094.1171875	11.3087324425578	6.63658557459712	0.132585361599922	50.336452
13.710000038147	2090.47045898438	11.3920429721475	6.6987806931138	0.133829265832901	50.248796
13.8100004196167	2092.21240234375	11.475583538413	6.76097581163049	0.13507317006588	50.290664
13.9099998474121	2091.93676757813	11.5588940680027	6.82317093014717	0.13639023900032	50.28404
14.0100002288818	2089.64575195313	11.6422045975924	6.88536604866385	0.137634143233299	50.228972
14.1100006103516	2087.88134765625	11.7257451638579	6.94390246644616	0.138804882764816	50.18656
14.210000038147	2086.39208984375	11.8090556934476	7.00609758496284	0.140048772096634	50.150764
14.3100004196167	2087.21948242188	11.8923662230372	7.06829270347953	0.141219511628151	50.170652
14.4099998474121	2085.6005859375	11.9759067893028	7.12317088618875	0.142317071557045	50.131736
14.5100002288818	2083.97509765625	12.0592173188925	7.1926829405129	0.143634140491486	50.092664
14.6100006103516	2088.17602539063	12.1425278484821	7.24756112322211	0.144804880023003	50.193644
14.710000038147	2082.44775390625	12.2260684147477	7.3097562417388	0.146121948957443	50.055952
14.8100004196167	2081.99438476563	12.3096099123359	7.3682926595211	0.147292673587799	50.045056
14.9099998474121	2078.89672851563	12.392919510603	7.43414647877216	0.148609757423401	49.970596
15.0100002288818	2078.6962890625	12.4764610081911	7.50365853309631	0.149926826357841	49.96578
15.1100006103516	2076.78784179688	12.5597706064582	7.57682928815484	0.151390254497528	49.919904
15.210000038147	2074.0927734375	12.6430811360478	7.6426831074059	0.152634143829346	49.855124
15.3100004196167	2073.88891601563	12.7263916656375	7.70853646099567	0.153951212763786	49.850224
15.4099998474121	2072.69775390625	12.8094712272286	7.78536591678858	0.155560985207558	49.821592
15.5100002288818	2067.3388671875	12.8930117934942	7.85853620618582	0.157097563147545	49.69278
15.6100006103516	2068.44580078125	12.9760913550854	7.92804919183254	0.158487796783447	49.719388
15.710000038147	2066.37768554688	13.059401884675	8.00121948122978	0.159951224923134	49.669676
15.8100004196167	2067.55493164063	13.1427124142647	8.06707330048084	0.161195114254951	49.697972
15.9099998474121	2065.857421875	13.2260220125318	8.13658535480499	0.162512198090553	49.657168
16.0100002288818	2061.84033203125	13.3093325421214	8.20609740912914	0.16397562623024	49.560612
16.1100006103516	2060.78002929688	13.3924121037126	8.2719512283802	0.165292680263519	49.535124
16.2100009918213	2061.41528320313	13.4757226333022	8.33780504763126	0.166682928800583	49.550392
16.3099994659424	2057.10986328125	13.5590322315693	8.40731710195541	0.167999997735024	49.446904
16.4099998474121	2054.19067382813	13.6425737291574	8.47682915627956	0.16946342587471	49.376736
16.5100002288818	2052.42041015625	13.7258842587471	8.55000037699938	0.170853659510612	49.334184
16.6100006103516	2049.32275390625	13.8091938570142	8.62317066639662	0.172317057847977	49.259724
16.7100009918213	2048.64477539063	13.8927353546023	8.69268272072077	0.173707321286201	49.243428
16.8099994659424	2045.85388183594	13.9760449528694	8.76219477504492	0.175170734524727	49.176344
16.9099998474121	2045.39111328125	14.0593554824591	8.83170776069164	0.176487803459167	49.16522
17.0100002288818	2041.21276855469	14.1428969800472	8.90121981501579	0.177878051996231	49.064784
17.1100006103516	2038.87109375	14.2262065783143	8.97073186933994	0.179341465234756	49.008496
17.2100009918213	2037.78833007813	14.309517107904	9.04390215873718	0.18073171377182	48.982472
17.3099994659424	2034.22473144531	14.3928276374936	9.10975597798824	0.182121962308884	48.896812
17.4099998474121	2030.51208496094	14.4761381670833	9.19756107032299	0.183658540248871	48.807572
17.5100002288818	2025.76428222656	14.5594477653503	9.27073135972023	0.185195118188858	48.693448
17.6100006103516	2022.24060058594	14.6429892629385	9.33658517897129	0.186658531427383	48.608748
17.7100009918213	2019.71948242188	14.7262988612056	9.41341463476419	0.188121944665909	48.548148
17.8099994659424	2015.68835449219	14.8093784227967	9.49390232563019	0.189731702208519	48.451252
17.9099998474121	2010.25183105469	14.8926889523864	9.56341437995434	0.191121965646744	48.320572
18.0100002288818	2008.31909179688	14.975999481976	9.63658560067415	0.19265852868557	48.274116
18.1100006103516	2005.64050292969	15.0590790435672	9.72073152661324	0.194268301129341	48.209732
18.2100009918213	2000.27868652344	15.1421586051583	9.79756098240614	0.195804864168167	48.080848
18.3099994659424	1995.912109375	15.2254682034254	9.87804867327213	0.197414621710777	47.975888
18.4099998474121	1990.03063964844	15.3085477650166	9.95487812906504	0.199024394154549	47.834516
18.5100002288818	1983.83032226563	15.3916273266077	10.0317075848579	0.200560972094536	47.685476
18.6100006103516	1976.86779785156	15.4747068881989	10.115853510797	0.202170744538307	47.51812
18.7100009918213	1968.79479980469	15.55778644979	10.2036586031318	0.203926831483841	47.324068
18.8099994659424	1958.14147949219	15.6410969793797	10.2914636954665	0.205609768629074	47.067992
18.9099998474121	1946.79638671875	15.7244075089693	10.3792678564787	0.207365870475769	46.795292
19.0100002288818	1932.67333984375	15.807718038559	10.4670729488134	0.20904877781868	46.455812
19.1100006103516	1911.49194335938	15.890795737505	10.5585362762213	0.210878044366837	45.946676
19.2100009918213	1884.89831542969	15.9738752990961	10.6646344065666	0.213073179125786	45.30744
19.3099994659424	-20.0897731781006	16.0574167966843	10.8475610613823	0.215926826000214	-0.482899375
19.3400001525879	-3.20779371261597	16.0821098834276	11.2865855917335	0.225219517946243	-0.0771059765625

File: Tensile_tests/PA12_C6_XY_1 08-30-22 11 54 19 AM/DAQ- Time, … - (Timed).txt
File Path: C:\MTS TestSuite\Data Files\Chahine\DOE\PA12_C6_XY_1 08-30-22 11 54 19 AM\DAQ- Time, … - (Timed).txt   
Test: MTS EM Tension (Extensometer)_Grand_Chahine 1
Test Run: PA12_C6_XY_1
Date: 8/30/2022 11:53:32 AM


Time 	Load 	Crosshead 	Extensometer 	Strain 	Stress 
sec	N	mm	mm	mm/mm	N/mm²
0.180000066757202	72.5610275268555	0.108003325294703	0.0219512203329941	0.000365853658877313	1.67847225
0.280000030994415	128.813705444336	0.191313578397967	0.0585365851293318	0.00109756097663194	2.979702
0.379999995231628	183.255523681641	0.274393067229539	0.0878048813319765	0.00168292678426951	4.239043
0.479999989271164	240.698471069336	0.357703305780888	0.109756096208002	0.00219512195326388	5.567806
0.580000281333923	291.580932617188	0.441013573436067	0.146341466461308	0.00285365851595998	6.7448125
0.680000245571136	347.582427978516	0.524323841091245	0.179268288775347	0.0035853658337146	8.0402315
0.78000020980835	400.2529296875	0.607864873018116	0.212195125641301	0.00417073164135218	9.258599
0.880000174045563	452.158447265625	0.690944318193942	0.252439029281959	0.00497560948133469	10.45927
0.980000138282776	501.360626220703	0.77402382157743	0.289024377707392	0.00570731703191996	11.597409
1.08000004291534	555.741882324219	0.857334060128778	0.32926828134805	0.00651219487190247	12.855349
1.1800000667572	601.91455078125	0.940644298680127	0.369512184988707	0.00731707317754626	13.923409
1.28000009059906	651.5009765625	1.024185330607	0.406097562517971	0.00804878026247025	15.070436
1.37999999523163	702.168029785156	1.10749562736601	0.43902438483201	0.00863414630293846	16.24246
1.48000001907349	746.771240234375	1.19080592412502	0.471951207146049	0.00936585385352373	17.274216
1.58000028133392	794.497680664063	1.27434695605189	0.508536584675312	0.0101707316935062	18.378218
1.68000018596649	842.356262207031	1.35788798797876	0.545121962204576	0.0108292689546943	19.485276
1.78000020980835	885.481811523438	1.44119816832244	0.581707339733839	0.0115609746426344	20.48285
1.88000011444092	932.012817382813	1.5249700518325	0.618292659055442	0.0123658534139395	21.5592
1.98000013828278	973.512878417969	1.60828023217618	0.651219510473311	0.0129512194544077	22.519174
2.08000016212463	1019.17559814453	1.69159052893519	0.687804888002574	0.0136097557842731	23.575438
2.1800000667572	1062.423828125	1.77490070927888	0.720731681212783	0.0143414633348584	24.57585
2.27999997138977	1101.97155761719	1.85844174120575	0.757317058742046	0.0150731708854437	25.490662
2.38000011444092	1141.66528320313	1.9415213027969	0.790243910159916	0.0157317072153091	26.408854
2.48000001907349	1179.91528320313	2.02506221830845	0.830487813800573	0.0165365859866142	27.293648
2.58000016212463	1219.17846679688	2.10837251506746	0.867073191329837	0.0172682926058769	28.201878
2.68000030517578	1256.47802734375	2.19145207665861	0.899999984540045	0.0179268289357424	29.064686
2.78000020980835	1291.57006835938	2.27476237341762	0.936585362069309	0.0186585374176502	29.876432
2.88000011444092	1326.03894042969	2.35807267017663	0.973170739598572	0.0193170737475157	30.67376
2.98000001907349	1357.26513671875	2.44115199893713	1.00975611712784	0.020195122808218	31.39608
3.08000016212463	1391.88830566406	2.52423156052828	1.04999996256083	0.0209268294274807	32.19698
3.1800000667572	1424.66845703125	2.60731088928878	1.0865853400901	0.0217317063361406	32.955246
3.27999997138977	1453.24047851563	2.69039045087993	1.12682930193841	0.0224634148180485	33.616172
3.38000011444092	1482.05090332031	2.77347001247108	1.16341467946768	0.0231951214373112	34.282608
3.48000001907349	1513.31494140625	2.85678030923009	1.20731710921973	0.0240000002086163	35.005804
3.58000016212463	1538.73010253906	2.93985963799059	1.24756095465273	0.0248048789799213	35.593704
3.68000030517578	1566.19665527344	3.0231699347496	1.29146338440478	0.0256829261779785	36.229056
3.78000020980835	1588.28515625	3.10624949634075	1.33536581415683	0.0265609752386808	36.740008
3.88000011444092	1609.9990234375	3.18955979309976	1.37195119168609	0.0273658540099859	37.242288
3.98000001907349	1632.11962890625	3.27286985702813	1.41219515353441	0.0281707309186459	37.75398
4.07999992370605	1651.89733886719	3.356410888955	1.4597560511902	0.0291219521313906	38.211476
4.18000030517578	1672.01818847656	3.43972118571401	1.50365848094225	0.0299268290400505	38.676908
4.28000020980835	1689.12072753906	3.52326221764088	1.54390244279057	0.0307317078113556	39.07252
4.38000011444092	1707.16870117188	3.60657251439989	1.58780487254262	0.0316097550094128	39.490004
4.48000001907349	1723.90686035156	3.6898828111589	1.63170730229467	0.0325609780848026	39.877188
4.58000040054321	1738.19897460938	3.7731931079179	1.67560973204672	0.0334390252828598	40.207792
4.68000030517578	1752.833984375	3.85673413984478	1.71951216179878	0.034317072480917	40.546328
4.78000020980835	1765.482421875	3.94004443660378	1.76707317586988	0.0352682918310165	40.838912
4.88000011444092	1778.44189453125	4.02381597086787	1.82195124216378	0.0363658517599106	41.138688
4.98000001907349	1789.40087890625	4.10712650045753	1.87317072413862	0.0373170748353004	41.392188
5.07999992370605	1799.01916503906	4.19043656438589	1.91707315389067	0.0382682941854	41.614676
5.18000030517578	1811.11975097656	4.27397759631276	1.96829275228083	0.0392926819622517	41.894588
5.28000020980835	1819.28295898438	4.35728812590241	2.01585376635194	0.0402439013123512	42.083416
5.38000011444092	1826.80676269531	4.44036722183228	2.0634145475924	0.0411951206624508	42.257456
5.48000001907349	1837.748046875	4.52390825375915	2.11097556166351	0.0420731715857983	42.510548
5.58000040054321	1844.75756835938	4.6072187833488	2.16219504363835	0.0431707315146923	42.672692
5.68000030517578	1855.41833496094	4.69029834493995	2.21341452561319	0.0441219508647919	42.919296
5.78000020980835	1864.43322753906	4.77337744086981	2.26829270832241	0.0452195107936859	43.127828
5.88000011444092	1871.1845703125	4.85645700246096	2.31585372239351	0.0462438985705376	43.284
5.98000001907349	1876.70556640625	4.9395365640521	2.36341473646462	0.0471951216459274	43.411708
6.07999992370605	1886.72045898438	5.02284662798047	2.41097551770508	0.048146340996027	43.643372
6.18000030517578	1891.36633300781	5.10592618957162	2.46219523251057	0.0490975603461266	43.75084
6.28000020980835	1899.3955078125	5.18877524882555	2.51341471448541	0.0501951202750206	43.936572
6.38000011444092	1903.72668457031	5.27208531275392	2.56829266436398	0.0512195080518723	44.03676
6.48000001907349	1908.88500976563	5.35539537668228	2.6231708470732	0.052390243858099	44.15608
6.58000040054321	1912.50769042969	5.43847493827343	2.6817072648555	0.0534878075122833	44.23988
6.68000030517578	1919.22924804688	5.52178546786308	2.73292674683034	0.054512195289135	44.39536
6.78000020980835	1923.71813964844	5.60486456379294	2.78414622880518	0.055609755218029	44.4992
6.88000011444092	1929.86437988281	5.6881750933826	2.8390244115144	0.0566341429948807	44.641372
6.98000001907349	1935.23522949219	5.77148515731096	2.88658542558551	0.0576585344970226	44.765612
7.07999992370605	1939.39599609375	5.85479568690062	2.93780490756035	0.0586097538471222	44.861856
7.18000030517578	1944.29418945313	5.93787478283048	2.98902438953519	0.0596341453492641	44.97516
7.28000020980835	1948.48828125	6.02141581475735	3.04024387151003	0.0607317090034485	45.072176
7.38000011444092	1952.47766113281	6.1044953763485	3.09146335348487	0.0616829283535481	45.16446
7.48000001907349	1956.39038085938	6.18780590593815	3.14268283545971	0.0627804845571518	45.254968
7.58000040054321	1961.48950195313	6.27134693786502	3.19756101816893	0.0638780519366264	45.37292
7.68000030517578	1963.54931640625	6.35465700179338	3.24878050014377	0.0649756118655205	45.420568
7.78000020980835	1967.95788574219	6.43796753138304	3.30731715075672	0.0659999996423721	45.522548
7.88000011444092	1969.38549804688	6.5212775953114	3.35487816482782	0.0670243874192238	45.555568
7.98000001907349	1974.20788574219	6.60458765923977	3.41341458261013	0.0681219547986984	45.66712
8.07999992370605	1978.39916992188	6.68789818882942	3.47560970112681	0.0693658590316772	45.764072
8.18000030517578	1981.36633300781	6.77143922075629	3.53414635173976	0.0705365836620331	45.832708
8.27999973297119	1987.52697753906	6.85451878234744	3.5853658337146	0.0716341435909271	45.975216
8.38000011444092	1990.10913085938	6.93805981427431	3.63658531568944	0.0726585388183594	46.034948
8.47999954223633	1990.29028320313	7.02113891020417	3.68780479766428	0.073682926595211	46.039136
8.57999992370605	1994.12023925781	7.10444943979383	3.74634144827724	0.0747804865241051	46.127732
8.68000030517578	1995.18981933594	7.18752900138497	3.79756093025208	0.0758048817515373	46.152472
8.77999973297119	1997.67211914063	7.27083906531334	3.84878041222692	0.0769024416804314	46.209892
8.88000011444092	1998.68933105469	7.35391862690449	3.90731729567051	0.077926829457283	46.233424
8.98000049591064	2000.68823242188	7.43745965883136	3.95487807691097	0.0790243893861771	46.27966
9.07999992370605	2003.50402832031	7.52076972275972	4.00975625962019	0.0801219493150711	46.344796
9.18000030517578	2004.39782714844	7.60361878201365	4.0682926774025	0.0812926813960075	46.365472
9.27999973297119	2006.70678710938	7.68692884594202	4.12317086011171	0.0823902413249016	46.41888
9.38000011444092	2009.04418945313	7.77023890987039	4.17804857715964	0.0834146291017532	46.472948
9.47999954223633	2012.76440429688	7.85331893712282	4.23292675986886	0.0845121964812279	46.559004
9.57999992370605	2014.34008789063	7.9368595033884	4.28780494257808	0.0856097638607025	46.595452
9.68000030517578	2014.67224121094	8.02040100097656	4.34634136036038	0.086707316339016	46.603136
9.77999973297119	2017.50854492188	8.10348056256771	4.40487824380398	0.0879512131214142	46.668744
9.88000011444092	2018.1484375	8.18679016083479	4.46341466158628	0.089195117354393	46.683548
9.98000049591064	2018.47387695313	8.27033165842295	4.5182928442955	0.0902195125818253	46.691076
10.0799999237061	2021.25744628906	8.35364125669003	4.57317056134343	0.0913902446627617	46.755464
10.1800003051758	2021.86853027344	8.43718275427818	4.63170744478703	0.0925609767436981	46.7696
10.2799997329712	2023.98693847656	8.52072332054377	4.69024386256933	0.0936585366725922	46.818604
10.3800001144409	2022.92517089844	8.60403385013342	4.75609768182039	0.0949756056070328	46.794044
10.4799995422363	2023.73522949219	8.68734437972307	4.8146340996027	0.0961463451385498	46.81278
10.5799999237061	2026.60266113281	8.77111591398716	4.86951228231192	0.0972439050674438	46.879108
10.6800003051758	2025.76904296875	8.85419547557831	4.92073176428676	0.0982683002948761	46.859828
10.7799997329712	2031.037109375	8.93773697316647	4.97926818206906	0.0995121970772743	46.981688
10.8800001144409	2029.89953613281	9.02104657143354	5.03414636477828	0.100609749555588	46.955372
10.9800004959106	2028.91149902344	9.1043571010232	5.09634148329496	0.101780489087105	46.932516
11.0799999237061	2029.09350585938	9.18766763061285	5.15487790107727	0.102951221168041	46.936728
11.1800003051758	2029.59521484375	9.27120819687843	5.21707301959395	0.104121945798397	46.948332
11.2799997329712	2029.04528808594	9.35428775846958	5.27195120230317	0.105365850031376	46.935612
11.3800001144409	2027.69702148438	9.43759828805923	5.33048762008548	0.106536589562893	46.904424
11.4799995422363	2029.85571289063	9.52090788632631	5.39268273860216	0.107707314193249	46.95436
11.5799999237061	2029.22827148438	9.60398744791746	5.45121962204576	0.108951218426228	46.939844
11.6800003051758	2028.75463867188	9.68729797750711	5.50975603982806	0.110121950507164	46.928888
11.7799997329712	2028.19177246094	9.77083947509527	5.57560985907912	0.111365847289562	46.915868
11.8800001144409	2029.21081542969	9.85414907336235	5.63780497759581	0.112609758973122	46.93944
11.9800004959106	2030.70568847656	9.937459602952	5.69634139537811	0.113780491054058	46.97402
12.0799999237061	2032.93884277344	10.0207701325417	5.75487827882171	0.115024387836456	47.025676
12.1800003051758	2032.44067382813	10.1038496941328	5.81707339733839	0.116268292069435	47.014152
12.2799997329712	2031.88745117188	10.1871592923999	5.87926851585507	0.117512196302414	47.001356
12.3800001144409	2032.34997558594	10.270700789988	5.94146363437176	0.11868292093277	47.012056
12.4799995422363	2029.3876953125	10.3540113195777	6.00365875288844	0.119926825165749	46.943532
12.5799999237061	2027.66003417969	10.4375518858433	6.06585387140512	0.12124390155077	46.903568
12.6800003051758	2029.00500488281	10.5210933834314	6.12804898992181	0.122414633631706	46.93468
12.7799997329712	2028.83935546875	10.6041720137	6.19024410843849	0.123658537864685	46.930848
12.8800001144409	2028.60864257813	10.6877135112882	6.25243922695518	0.124975606799126	46.925512
12.9800004959106	2026.83740234375	10.7712540775537	6.31829258054495	0.126292690634727	46.88454
13.0799999237061	2025.88427734375	10.8543336391449	6.37682946398854	0.127463415265083	46.862492
13.1800003051758	2028.73315429688	10.9378751367331	6.43536588177085	0.128560975193977	46.928392
13.2799997329712	2026.66198730469	11.0214157029986	6.49390229955316	0.129804879426956	46.88048
13.3800001144409	2027.62536621094	11.1047262325883	6.55975611880422	0.131048783659935	46.902768
13.4799995422363	2026.55517578125	11.1880367621779	6.6219512373209	0.132292687892914	46.878012
13.5799999237061	2025.34484863281	11.2715773284435	6.69146329164505	0.133609756827354	46.850016
13.6800003051758	2024.78088378906	11.3548878580332	6.75365841016173	0.135000005364418	46.836968
13.7799997329712	2023.49731445313	11.4381983876228	6.81585352867842	0.136243909597397	46.807276
13.8800001144409	2022.52673339844	11.5215079858899	6.87073171138763	0.13734145462513	46.784824
13.9800004959106	2019.47290039063	11.6045875474811	6.94024376571178	0.138585358858109	46.714184
14.0799999237061	2021.86181640625	11.6878980770707	6.99878064915538	0.139756098389626	46.769444
14.1800003051758	2022.56848144531	11.7712086066604	7.07195140421391	0.141292676329613	46.785792
14.2799997329712	2021.2802734375	11.8545182049274	7.13414652273059	0.142609760165215	46.755992
14.3800001144409	2019.42651367188	11.9378287345171	7.20365857705474	0.143926829099655	46.713112
14.4799995422363	2020.72338867188	12.0211392641068	7.26585369557142	0.145243898034096	46.743112
14.5799999237061	2016.92333984375	12.1042188256979	7.33170751482248	0.146487802267075	46.655208
14.6800003051758	2017.34375	12.187528423965	7.40121956914663	0.147878050804138	46.664932
14.7799997329712	2013.66198730469	12.2708389535546	7.46707338839769	0.149121955037117	46.579768
14.8800001144409	2014.83935546875	12.3543804511428	7.52926850691438	0.150439023971558	46.607004
14.9800004959106	2012.39404296875	12.4379210174084	7.59146362543106	0.151756092905998	46.550436
15.0799999237061	2010.52111816406	12.5210005789995	7.65731697902083	0.152999997138977	46.507112
15.1800003051758	2008.36401367188	12.6043111085892	7.71951209753752	0.154317080974579	46.457216
15.2799997329712	2007.47705078125	12.6878516748548	7.78536591678858	0.155634149909019	46.4367
15.3800001144409	2007.80432128906	12.7711622044444	7.85487797111273	0.157024398446083	46.444268
15.4799995422363	2007.205078125	12.8542417660356	7.92804919183254	0.158414632081985	46.430408
15.5799999237061	2006.29553222656	12.9377823323011	7.99390207976103	0.159658521413803	46.409368
15.6800003051758	2005.86950683594	13.0210928618908	8.06707330048084	0.16112194955349	46.399512
15.7799997329712	2005.03686523438	13.1044033914804	8.1329271197319	0.162512198090553	46.380252
15.8800001144409	2004.04333496094	13.187943957746	8.19878093898296	0.163829267024994	46.357272
15.9800004959106	2002.14270019531	13.2710235193372	8.2719512283802	0.165292680263519	46.313304
16.0799999237061	2000.51843261719	13.3545650169253	8.33780504763126	0.16660974919796	46.275732
16.1800003051758	2000.25280761719	13.4378746151924	8.40365886688232	0.167999997735024	46.269588
16.2800006866455	1996.97155761719	13.5209541767836	8.47317092120647	0.169243901968002	46.193688
16.3799991607666	1995.93981933594	13.6042647063732	8.54634121060371	0.170780494809151	46.16982
16.4799995422363	1992.45361328125	13.6875752359629	8.61951243132353	0.172170728445053	46.08918
16.5799999237061	1990.56005859375	13.770654797554	8.68902448564768	0.173634141683578	46.045376
16.6800003051758	1991.26867675781	13.8539643958211	8.76219477504492	0.175097569823265	46.061768
16.7800006866455	1990.494140625	13.9370439574122	8.83170776069164	0.176487803459167	46.043852
16.8800010681152	1990.15734863281	14.0201235190034	8.89024417847395	0.177731692790985	46.03606
16.9799995422363	1987.9560546875	14.1032030805945	8.96341446787119	0.17912195622921	45.98514
17.0799999237061	1986.68408203125	14.1862826421857	9.02926828712225	0.180439025163651	45.95572
17.1800003051758	1982.23254394531	14.2693622037768	9.0987803414464	0.181756094098091	45.852744
17.2800006866455	1983.13122558594	14.352441765368	9.17926803231239	0.183439031243324	45.873536
17.3799991607666	1981.31872558594	14.4359823316336	9.25243925303221	0.184902429580688	45.831608
17.4799995422363	1978.02746582031	14.5188309252262	9.32926870882511	0.186512187123299	45.755476
17.5799999237061	1975.05786132813	14.6021414548159	9.39878076314926	0.1878292709589	45.686784
17.6800003051758	1974.70043945313	14.6854519844055	9.46829281747341	0.189292699098587	45.678516
17.7800006866455	1972.5009765625	14.7687625139952	9.54512227326632	0.190756097435951	45.627636
17.8800010681152	1970.32458496094	14.8520721122622	9.61829256266356	0.192219495773315	45.577292
17.9799995422363	1969.7763671875	14.9356136098504	9.69146378338337	0.193682923913002	45.564612
18.0799999237061	1966.66052246094	15.0189232081175	9.7682923078537	0.195146337151527	45.492536
18.1800003051758	1965.71923828125	15.1024647057056	9.84146352857351	0.196682929992676	45.470764
18.2800006866455	1966.15649414063	15.1860052719712	9.91463381797075	0.198146343231201	45.480876
18.3799991607666	1962.66918945313	15.2693158015609	9.98414680361748	0.199609756469727	45.400208
18.4799995422363	1961.41552734375	15.352857299149	10.0609753280878	0.201073169708252	45.371208
18.5799999237061	1957.4140625	15.4363978654146	10.1378047838807	0.202609747648239	45.278648
18.6800003051758	1954.99975585938	15.5197083950043	10.2146342396736	0.204073175787926	45.2228
18.7800006866455	1951.99438476563	15.6030189245939	10.2914636954665	0.205682933330536	45.15328
18.8800010681152	1949.47985839844	15.6865604221821	10.3682931512594	0.207146346569061	45.095116
18.9799995422363	1946.45129394531	15.7696399837732	10.4414634406567	0.208682924509048	45.02506
19.0799999237061	1945.08959960938	15.8531796187162	10.5146337300539	0.210219502449036	44.99356
19.1800003051758	1942.828125	15.9364901483059	10.5878049507737	0.211609750986099	44.941248
19.2800006866455	1939.63244628906	16.019569709897	10.6646344065666	0.213073179125786	44.867324
19.3799991607666	1937.37780761719	16.1028802394867	10.7451220974326	0.214756101369858	44.815172
19.4799995422363	1934.05505371094	16.1861907690763	10.8329271897674	0.216365844011307	44.738312
19.5799999237061	1929.77026367188	16.2692703306675	10.9097557142377	0.217975601553917	44.639196
19.6800003051758	1929.42321777344	16.3525808602571	10.9865851700306	0.219512194395065	44.631168
19.7800006866455	1921.53491210938	16.4356604218483	11.0597563907504	0.221048772335052	44.448696
19.8800010681152	1919.81506347656	16.5187381207943	11.1402440816164	0.222731694579124	44.408912
19.9799995422363	1914.74340820313	16.6018176823854	11.2207317724824	0.224268287420273	44.291596
20.0799999237061	1909.10095214844	16.6851282119751	11.2939020618796	0.225731715559959	44.161076
20.1800003051758	1903.880859375	16.7682077735662	11.3780489191413	0.227414637804031	44.040324
20.2800006866455	1898.29724121094	16.8512873351574	11.465854011476	0.229170739650726	43.911164
20.3799991607666	1890.45520019531	16.934597864747	11.5536581724882	0.230853646993637	43.729764
20.4799995422363	1885.01489257813	17.0176774263382	11.641463264823	0.232609748840332	43.60392
20.5799999237061	1874.099609375	17.1009879559278	11.7256101220846	0.234365850687027	43.351428
20.6800003051758	1862.4873046875	17.184529453516	11.8207316845655	0.236268281936646	43.082816
20.7800006866455	1848.001953125	17.2678381204605	11.9158532470465	0.238097548484802	42.74774
20.8800010681152	1825.83068847656	17.3513796180487	12.0182931423187	0.240146353840828	42.23488
20.9799995422363	-30.2640628814697	17.4346901476383	12.3329265043139	0.244024395942688	-0.700064375
21.0400009155273	5.11717748641968	17.4817685037851	12.6914633437991	0.25309756398201	0.1183698828125
