Repository: ChahGhim/SLS_PA2200_Degradation

# SLS_PA2200_Degradation
Raw and processed data accompanying the article "INDIVIDUAL AND COMBINED EFFECTS OF ENVIRONMENTAL AGING FACTORS ON THE MECHANICAL PROPERTIES OF SLS-FABRICATED PA12 PARTS" Chahine Ghimouz, Jean-Pierre Kenné, Lucas A. Hof.

Mechanical engineering department, École de technologie supérieure, 1100, rue Notre-Dame Ouest, Montreal, Québec, H3C1K3, Canada Systems Engineering Department, École de technologie supérieure, 1100, rue Notre-Dame Ouest, Montreal, Québec, H3C1K3 Canada

Data list:

File: Tensile_tests/PA12_C1_XY_1 05-16-22 14 12 55 PM/DAQ- Time, … - (Timed).txt
File Path: C:\MTS TestSuite\Data Files\Chahine\DOE\PA12_C1_XY_1 05-16-22 14 12 55 PM\DAQ- Time, … - (Timed).txt   
Test: MTS EM Tension (Extensometer)_Grand_Chahine 1
Test Run: PA12_C1_XY_1
Date: 5/16/2022 2:12:27 PM


Time 	Load 	Crosshead 	Extensometer 	Strain 	Stress 
sec	N	mm	mm	mm/mm	N/mm²
0.119999997317791	63.5615539550781	0.0812332655186765	0	-7.31707332306542E-05	1.516055875
0.219999998807907	124.359931945801	0.162466531037353	0	-7.31707332306542E-05	2.96620525
0.319999992847443	183.106384277344	0.245315226493403	0.0219512203329941	0.000365853658877313	4.3674125
0.419999986886978	240.208206176758	0.328856258420274	0.04756097405334	0.000951219466514885	5.729392
0.519999980926514	295.498168945313	0.412166526075453	0.0768292666180059	0.00146341463550925	7.048156
0.620000004768372	351.405609130859	0.495707558002323	0.102439022157341	0.0019756096880883	8.3816475
0.720000028610229	405.873046875	0.579017796553671	0.131707318359986	0.00256097549572587	9.680793
0.819999992847443	459.039184570313	0.662328093312681	0.175609762663953	0.00336585356853902	10.9489
0.920000016689301	510.516082763672	0.745407538488507	0.219512192416005	0.00431707315146923	12.176715
1.01999998092651	563.738342285156	0.828487041871995	0.259756110608578	0.00512195099145174	13.44616
1.12000000476837	617.829895019531	0.911797280423343	0.296341459034011	0.00585365854203701	14.73634
1.22000002861023	667.828063964844	0.995107577182353	0.32926828134805	0.00651219487190247	15.928885
1.32000005245209	719.05126953125	1.07864860910922	0.362195132765919	0.00717073166742921	17.15065
1.41999995708466	767.384887695313	1.16218964103609	0.391463428968564	0.00775609724223614	18.303492
1.51999998092651	816.339660644531	1.24526908621192	0.424390251282603	0.00841463357210159	19.47115
1.62000000476837	863.986022949219	1.32904085330665	0.453658547485247	0.00899999961256981	20.6076
1.72000002861023	912.112670898438	1.41235115006566	0.486585369799286	0.00965853687375784	21.755506
1.82000005245209	957.446899414063	1.49566144682467	0.519512221217155	0.0103170722723007	22.836808
1.91999995708466	1003.50592041016	1.5794332139194	0.54878048831597	0.0109024392440915	23.935398
2.01999998092651	1049.42114257813	1.66274351067841	0.581707339733839	0.0115609746426344	25.030558
2.11999988555908	1095.06115722656	1.7460536910221	0.610975606832653	0.0121463416144252	26.119152
2.22000002861023	1139.0927734375	1.82959472294897	0.643902458250523	0.0128048770129681	27.169386
2.3199999332428	1181.6630859375	1.91290501970798	0.676829251460731	0.0134634142741561	28.184762
2.42000007629395	1223.89379882813	1.99621520005167	0.706097576767206	0.0140487812459469	29.19204
2.51999998092651	1267.06274414063	2.07952549681067	0.739024369977415	0.0147073166444898	30.221696
2.61999988555908	1307.53259277344	2.16283579356968	0.771951221395284	0.0153658539056778	31.186974
2.72000002861023	1346.77331542969	2.24591535516083	0.804878072813153	0.0160975605249405	32.122934
2.8199999332428	1386.73071289063	2.3292254190892	0.837804866023362	0.0167560968548059	33.07599
2.92000007629395	1424.04772949219	2.41230498068035	0.870731717441231	0.0173414647579193	33.966068
3.01999998092651	1463.16455078125	2.49538454227149	0.910975621081889	0.0181463416665792	34.899072
3.11999988555908	1497.52758789063	2.5786948390305	0.947560998611152	0.0188780482858419	35.718692
3.22000002861023	1533.65844726563	2.66177416779101	0.984146376140416	0.019682927057147	36.580476
3.3199999332428	1567.81469726563	2.74485372938216	1.02073175366968	0.0203414633870125	37.395164
3.42000007629395	1598.96606445313	2.82793305814266	1.05731713119894	0.0210731700062752	38.13818
3.51999998092651	1631.53198242188	2.91101261973381	1.09756097663194	0.0218780487775803	38.914936
3.61999988555908	1663.57666015625	2.99409218132496	1.13780482206494	0.0226829275488853	39.679256
3.72000002861023	1694.63415527344	3.07740247808397	1.17804878391325	0.023414634168148	40.420032
3.8199999332428	1723.04968261719	3.16071254201233	1.21097557712346	0.0241463426500559	41.097796
3.92000007629395	1747.24475097656	3.24379210360348	1.25121953897178	0.0249512195587158	41.674888
4.01999998092651	1773.26745605469	3.32733313553035	1.29146338440478	0.0257560983300209	42.295576
4.11999988555908	1793.04895019531	3.4104126971215	1.3317073462531	0.0264878049492836	42.7674
4.21999979019165	1818.9169921875	3.49395372904837	1.37195119168609	0.0273658540099859	43.3844
4.32000017166138	1837.689453125	3.57749476097524	1.4195122057572	0.0283170714974403	43.832156
4.42000007629395	1857.0849609375	3.66080505773425	1.46341463550925	0.0291219521313906	44.294772
4.51999998092651	1873.66137695313	3.74411512166262	1.5073170652613	0.0300000011920929	44.690152
4.61999988555908	1889.89343261719	3.82765615358949	1.55121949501336	0.0309512205421925	45.077312
4.71999979019165	1905.65209960938	3.91096668317914	1.59878050908446	0.0318292677402496	45.453188
4.82000017166138	1919.07580566406	3.99450771510601	1.64268293883651	0.0327804870903492	45.773364
4.92000007629395	1931.65502929688	4.0782792493701	1.68658536858857	0.0336585342884064	46.073404
5.01999998092651	1945.93029785156	4.16135881096125	1.73414638265967	0.0346097573637962	46.413892
5.11999988555908	1954.24572753906	4.24489984288812	1.78536586463451	0.0356341451406479	46.612232
5.21999979019165	1961.76196289063	4.32820990681648	1.83292687870562	0.0365853644907475	46.791504
5.32000017166138	1972.77575683594	4.41128946840763	1.88414636068046	0.0375365875661373	47.054204
5.42000007629395	1979.78283691406	4.49459999799728	1.9353658426553	0.0386341474950314	47.221336
5.51999998092651	1986.30908203125	4.57814102992415	1.97926838882267	0.0395853668451309	47.377
5.61999988555908	1993.67077636719	4.6609896235168	2.03414633870125	0.0406097583472729	47.552588
5.71999979019165	1999.17138671875	4.74429968744516	2.08170735277236	0.0415609776973724	47.683788
5.82000017166138	2006.81970214844	4.82737924903631	2.13658530265093	0.0425853654742241	47.866212
5.92000007629395	2012.77099609375	4.91045881062746	2.18414631672204	0.043609756976366	48.00816
6.01999998092651	2019.3125	4.99353837221861	2.23536579869688	0.0445609763264656	48.164188
6.11999988555908	2024.66967773438	5.07684843614697	2.29390244930983	0.0456585362553597	48.291968
6.21999979019165	2032.29919433594	5.15969702973962	2.34146346338093	0.046756099909544	48.473944
6.32000017166138	2035.12780761719	5.24277659133077	2.39268294535577	0.0477804914116859	48.541412
6.42000007629395	2038.6142578125	5.32608712092042	2.44756089523435	0.0488780476152897	48.624568
6.51999998092651	2041.88220214844	5.40916621685028	2.50243907794356	0.0499756075441837	48.702516
6.61999988555908	2047.46484375	5.49247674643993	2.55731702782214	0.051000002771616	48.835672
6.71999979019165	2049.53466796875	5.57555630803108	2.60853650979698	0.0520243905484676	48.88504
6.82000017166138	2052.94116210938	5.65863586962223	2.66707316040993	0.0531951189041138	48.966292
6.92000007629395	2056.17651367188	5.7419459335506	2.71829264238477	0.054219514131546	49.04346
7.01999998092651	2059.01025390625	5.82525599747896	2.77317082509398	0.0553170740604401	49.111052
7.11999988555908	2062.67651367188	5.90833555907011	2.82804877497256	0.0564878061413765	49.198496
7.21999979019165	2066.22729492188	5.99187659099698	2.8792682569474	0.0575853660702705	49.283188
7.32000017166138	2071.39575195313	6.07518712058663	2.93414643965662	0.0586097538471222	49.406468
7.42000007629395	2073.91943359375	6.15826621651649	2.99268285743892	0.0597073175013065	49.46666
7.51999998092651	2076.595703125	6.24180724844337	3.04756104014814	0.0608048774302006	49.530496
7.61999988555908	2077.98120117188	6.32511777803302	3.09878052212298	0.0619024410843849	49.56354
7.71999979019165	2082.34033203125	6.40842784196138	3.15731717273593	0.063000001013279	49.667516
7.82000017166138	2082.689453125	6.49173837155104	3.20853665471077	0.064097560942173	49.67584
7.92000007629395	2089.68798828125	6.57527940347791	3.25975613668561	0.0651219561696053	49.842768
8.02000045776367	2088.17602539063	6.65835849940777	3.31829278729856	0.0662195086479187	49.806704
8.11999988555908	2091.59423828125	6.74166902899742	3.3695122692734	0.067243903875351	49.888236
8.22000026702881	2094.09228515625	6.82521006092429	3.42439021915197	0.068341463804245	49.94782
8.31999969482422	2094.4287109375	6.90852012485266	3.47926840186119	0.0695121958851814	49.955844
8.42000007629395	2098.08276367188	6.99183065444231	3.53414635173976	0.0706097558140755	50.043
8.52000045776367	2101.26220703125	7.07514071837068	3.58902430161834	0.0717073157429695	50.118836
8.61999988555908	2101.69213867188	7.15822027996182	3.64390248432755	0.0728048831224442	50.129088
8.72000026702881	2105.6357421875	7.24153034389019	3.70243913494051	0.0739756077528	50.223152
8.81999969482422	2105.55224609375	7.32484087347984	3.76097555272281	0.0751463398337364	50.22116
8.92000007629395	2104.61791992188	7.40792043507099	3.81951220333576	0.0762438997626305	50.198876
9.02000045776367	2105.72973632813	7.49099953100085	3.87804885394871	0.0774146318435669	50.225392
9.11999988555908	2106.1220703125	7.57431006059051	3.93658550456166	0.0785853639245033	50.234752
9.22000026702881	2110.09448242188	7.65738962218165	3.99146322160959	0.0796829238533974	50.3295
9.31999969482422	2110.6591796875	7.74069968611002	4.05000010505319	0.0808536559343338	50.342968
9.42000007629395	2111.0546875	7.82401021569967	4.10487782210112	0.0820243954658508	50.352404
9.52000045776367	2111.25854492188	7.90731981396675	4.16341470554471	0.0831951200962067	50.357264
9.61999988555908	2113.09545898438	7.99086131155491	4.22195112332702	0.0842926800251007	50.40108
9.72000026702881	2115.9169921875	8.07417184114456	4.27682930603623	0.0854634121060371	50.468376
9.81999969482422	2116.32104492188	8.15748143941164	4.33902442455292	0.0865609794855118	50.478016
9.92000007629395	2116.51904296875	8.2410229369998	4.39390260726213	0.08780487626791	50.482736
10.0200004577637	2116.072265625	8.32433346658945	4.45609772577882	0.0889756083488464	50.47208
10.1199998855591	2119.2724609375	8.40764306485653	4.51463414356112	0.0902195125818253	50.548412
10.2200002670288	2119.58740234375	8.49118456244469	4.57682926207781	0.0913902446627617	50.555924
10.3199996948242	2118.00830078125	8.57449416071177	4.63536567986012	0.0925609767436981	50.51826
10.4200000762939	2120.10009765625	8.65780469030142	4.69390256330371	0.0938048809766769	50.568152
10.5200004577637	2120.11596679688	8.74134618788958	4.75243898108602	0.0949756056070328	50.568532
10.6199998855591	2116.83447265625	8.82488675415516	4.81097539886832	0.0960731655359268	50.49026
10.7200002670288	2117.8154296875	8.90819728374481	4.87317051738501	0.0973170697689056	50.51366
10.8199996948242	2118.83959960938	8.9917378500104	4.9317074008286	0.0985609740018845	50.538088
10.9200000762939	2120	9.07504837960005	4.99024381861091	0.0996585339307785	50.565764
11.0200004577637	2121.52368164063	9.1583589091897	5.0487807020545	0.100829266011715	50.602108
11.1199998855591	2122.19750976563	9.24166943877935	5.10731711983681	0.102000005543232	50.61818
11.2200002670288	2119.0224609375	9.32497903704643	5.16585353761911	0.10324390232563	50.542448
11.3199996948242	2120.24267578125	9.40805859863758	5.23170735687017	0.104487806558609	50.571552
11.4200000762939	2120.18969726563	9.49136912822723	5.29390247538686	0.105731710791588	50.570288
11.5200004577637	2116.8642578125	9.57467965781689	5.35609759390354	0.106902435421944	50.490972
11.6199998855591	2117.11547851563	9.65798925608397	5.41463401168585	0.108219519257545	50.496964
11.7200002670288	2115.83032226563	9.74129978567362	5.48048783093691	0.109536580741405	50.466308
11.8199996948242	2117.63061523438	9.82461031526327	5.54268294945359	0.110707320272923	50.509252
11.9200000762939	2114.44091796875	9.90815088152885	5.60487806797028	0.111951224505901	50.433172
12.0200004577637	2114.60815429688	9.99146141111851	5.66341448575258	0.113121949136257	50.43716
12.1199998855591	2115.97509765625	10.0747719407082	5.72926830500364	0.114439025521278	50.469764
12.2200002670288	2116.55737304688	10.1578505709767	5.79146342352033	0.115682929754257	50.483652
12.3199996948242	2115.22338867188	10.2413920685649	5.85365854203701	0.116926833987236	50.451832
12.4200000762939	2115.72290039063	10.3247025981545	5.91219495981932	0.118170738220215	50.463748
12.5200004577637	2113.72241210938	10.4080121964216	5.974390078336	0.119414635002613	50.416032
12.6199998855591	2114.40942382813	10.4915536940098	6.04024389758706	0.12058536708355	50.43242
12.7200002670288	2112.67236328125	10.5750942602754	6.10243901610374	0.121902443468571	50.390988
12.8199996948242	2111.13891601563	10.658404789865	6.16829283535481	0.123219504952431	50.354412
12.9200000762939	2107.91528320313	10.7419462874532	6.23414618894458	0.124536588788033	50.277524
13.0200004577637	2109.56396484375	10.8252558857203	6.30000000819564	0.125853657722473	50.316848
13.1199998855591	2103.17504882813	10.9087973833084	6.36219512671232	0.127097561955452	50.16446
13.2200002670288	2107.37451171875	10.992337949574	6.42804894596338	0.128414630889893	50.264624
13.3199996948242	2106.419921875	11.0754175111651	6.49390229955316	0.129804879426956	50.241856
13.4200000762939	2102.14501953125	11.1589590087533	6.55975611880422	0.131048783659935	50.139892
13.5200004577637	2102.91357421875	11.2424995750189	6.62926817312837	0.132439017295837	50.158224
13.6199998855591	2102.93481445313	11.3258101046085	6.6987806931138	0.133829265832901	50.158728
13.7200002670288	2100.31665039063	11.4091206341982	6.76463404670358	0.13507317006588	50.09628
13.8199996948242	2099.18237304688	11.4926612004638	6.82682916522026	0.13639023900032	50.069228
13.9200000762939	2095.93725585938	11.5757407620549	6.88536604866385	0.137634143233299	49.991824
14.0200004577637	2094.72705078125	11.6590512916446	6.95853680372238	0.139024391770363	49.96296
14.1199998855591	2091.07153320313	11.7423608899117	7.02439015731215	0.140414640307426	49.875768
14.2200002670288	2090.73022460938	11.8254404515028	7.09024397656322	0.141658544540405	49.867628
14.3199996948242	2090.05126953125	11.908981949091	7.15609779581428	0.142902448773384	49.851432
14.4200000762939	2087.85009765625	11.9920615106821	7.22195114940405	0.144219517707825	49.798932
14.5200004577637	2086.83984375	12.0753711089492	7.2914632037282	0.14568293094635	49.774836
14.6199998855591	2084.3876953125	12.1586816385388	7.36097572371364	0.147073164582253	49.716348
14.7200002670288	2082.81225585938	12.2419921681285	7.43414647877216	0.148536577820778	49.678772
14.8199996948242	2078.8974609375	12.3253026977181	7.49999983236194	0.14985366165638	49.585396
14.9200000762939	2076.64233398438	12.4086122959852	7.57317058742046	0.151317074894905	49.531608
15.0200004577637	2071.76098632813	12.4921537935734	7.64634134247899	0.152707308530808	49.415176
15.1199998855591	2069.66430664063	12.5752333551645	7.71951209753752	0.154243901371956	49.365168
15.2200002670288	2065.75708007813	12.6587739214301	7.79268285259604	0.155634149909019	49.271976
15.3199996948242	2062.7724609375	12.7420844510198	7.86951184272766	0.15724390745163	49.200784
15.4200000762939	2058.68676757813	12.8253949806094	7.94268306344748	0.158707320690155	49.103336
15.5200004577637	2054.67456054688	12.9087045788765	8.01951251924038	0.160243898630142	49.007636
15.6199998855591	2053.9423828125	12.9922460764647	8.09268280863762	0.161707311868668	48.990172
15.7200002670288	2048.09985351563	13.0753256380558	8.16585402935743	0.163170725107193	48.850816
15.8199996948242	2045.30249023438	13.1588662043214	8.23170691728592	0.164560973644257	48.784096
15.9200000762939	2043.81469726563	13.242176733911	8.31219553947449	0.166024401783943	48.748608
16.0200004577637	2037.69750976563	13.3252562955022	8.38902406394482	0.167560964822769	48.602704
16.1200008392334	2031.859375	13.4085668250918	8.45853704959154	0.169024392962456	48.463452
16.2199993133545	2026.412109375	13.4921073913574	8.54268297553062	0.170707315206528	48.333528
16.3199996948242	2020.92053222656	13.5751869529486	8.61951243132353	0.172243893146515	48.202544
16.4200000762939	2013.85546875	13.6584974825382	8.69634188711643	0.173780485987663	48.034028
16.5200004577637	2005.99865722656	13.7418070808053	8.77682957798243	0.175390243530273	47.846628
16.6200008392334	1998.91162109375	13.8248866423965	8.86829290539026	0.177146345376968	47.677592
16.7199993133545	1992.314453125	13.9081971719861	8.9414631947875	0.178682938218117	47.520236
16.8199996948242	1986.10119628906	13.9915077015758	9.01463441550732	0.180146336555481	47.37204
16.9200000762939	1977.84680175781	14.0743562951684	9.10975597798824	0.182048767805099	47.175156
17.0200004577637	1967.57751464844	14.1576668247581	9.20121930539608	0.183878064155579	46.930216
17.1200008392334	1957.62194824219	14.2407454550266	9.28536616265774	0.185560971498489	46.69276
17.2199993133545	1947.82470703125	14.3235949799418	9.37317032366991	0.187317073345184	46.459076
17.3199996948242	1934.96655273438	14.4069045782089	9.46463458240032	0.189073175191879	46.152388
17.4200000762939	1922.34436035156	14.4902151077986	9.55609790980816	0.190902441740036	45.851328
17.5200004577637	1903.78845214844	14.5732946693897	9.647561237216	0.192731708288193	45.408736
17.6200008392334	1888.46801757813	14.6566051989794	9.75000020116568	0.194780498743057	45.043316
17.7199993133545	1860.35278320313	14.7399147972465	9.85243916511536	0.196829274296761	44.372716
17.8199996948242	1787.03723144531	14.8232253268361	9.99512150883675	0.199536591768265	42.624012
17.8799991607666	-3.15598440170288	14.8730734363198	10.3500001132488	0.206707328557968	-0.075275828125

File: Tensile_tests/PA12_C1_XY_2 05-16-22 14 17 11 PM/DAQ- Time, … - (Timed).txt
File Path: C:\MTS TestSuite\Data Files\Chahine\DOE\PA12_C1_XY_2 05-16-22 14 17 11 PM\DAQ- Time, … - (Timed).txt   
Test: MTS EM Tension (Extensometer)_Grand_Chahine 1
Test Run: PA12_C1_XY_2
Date: 5/16/2022 2:16:41 PM


Time 	Load 	Crosshead 	Extensometer 	Strain 	Stress 
sec	N	mm	mm	mm/mm	N/mm²
0.109999842941761	55.1651916503906	0.0720022144378163	0	0	1.31375725
0.209999844431877	117.052299499512	0.153927816427313	0	0	2.78759675
0.309999853372574	177.563140869141	0.237238069530576	0	0	4.2286605
0.409999847412109	236.976989746094	0.320779101457447	0	0	5.643599
0.509999871253967	293.881622314453	0.404089369112626	0	0	6.998781
0.60999983549118	348.321563720703	0.487399607663974	0	0	8.2952665
0.709999859333038	403.472717285156	0.570709875319153	0	0	9.60869
0.809999823570251	458.691375732422	0.654250907246023	0	0	10.92372
0.909999847412109	511.428527832031	0.73733035242185	0	0	12.179654
1.00999987125397	566.283630371094	0.820409855805337	0	0	13.486026
1.10999989509583	619.364379882813	0.903720094356686	0	0	14.750142
1.20999979972839	671.739379882813	0.987030332908034	0	0	15.997451
1.30999982357025	721.655639648438	1.07034062966704	0	0	17.186206
1.40999984741211	773.473693847656	1.15388166159391	0	0	18.42025
1.50999987125397	823.038391113281	1.23719195835292	0	0	19.600632
1.60999989509583	873.109802246094	1.32073299027979	0	0	20.793082
1.70999979972839	918.691833496094	1.40427402220666	0	0	21.878616
1.80999982357025	966.917419433594	1.48758420255035	0	0	23.027106
1.90999984741211	1013.11828613281	1.57112523447722	0	0	24.127378
2.00999975204468	1059.91064453125	1.65466626640409	0	0	25.241738
2.10999989509583	1106.306640625	1.7379765631631	0	0	26.346656
2.20999979972839	1150.5595703125	1.82151759508997	0	0	27.400538
2.30999994277954	1193.7734375	1.90482789184898	0	0	28.429676
2.40999984741211	1239.33239746094	1.98813807219267	0	0	29.51466
2.50999975204468	1281.0576171875	2.07144836895168	0	0	30.508346
2.60999989509583	1321.52624511719	2.15475866571069	0	0	31.472104
2.70999979972839	1366.20288085938	2.23783799447119	0	0	32.536076
2.80999994277954	1402.65393066406	2.3211482912302	0	0	33.404158
2.90999984741211	1442.35437011719	2.40422785282135	0	0	34.349624
3.00999975204468	1480.07543945313	2.48753814958036	0	0	35.247948
3.10999989509583	1518.73388671875	2.57061747834086	0	0	36.168596
3.20999979972839	1552.40612792969	2.65369703993201	0	0	36.9705
3.30999994277954	1585.30102539063	2.73677660152316	0	0	37.753892
3.40999984741211	1622.13793945313	2.81985593028367	0	0	38.63116
3.50999975204468	1652.21252441406	2.90293549187481	0	0	39.347388
3.60999989509583	1682.57983398438	2.98601505346596	0	0	40.070584
3.70999979972839	1716.6435546875	3.06932511739433	0	0	40.881812
3.80999994277954	1741.77490234375	3.15263541415334	0	0	41.480312
3.90999984741211	1768.53259277344	3.23571497574449	0	0	42.117544
4.00999975204468	1793.43688964844	3.31925600767136	0	0	42.71064
4.10999965667725	1816.1904296875	3.40256630443037	0	0	43.252516
4.21000003814697	1836.47863769531	3.48587660118937	0	0	43.73568
4.30999994277954	1856.625	3.56941763311625	0	0	44.215464
4.40999984741211	1875.14404296875	3.65272769704461	0	0	44.656492
4.50999975204468	1893.30871582031	3.73603799380362	0	0	45.089084
4.60999965667725	1908.37878417969	3.81957902573049	0	0	45.44798
4.71000003814697	1924.40881347656	3.9028893224895	0	0	45.829732
4.80999994277954	1935.86828613281	3.98619938641787	0	0	46.10264
4.90999984741211	1949.61901855469	4.06997138634324	0	0	46.430112
5.00999975204468	1959.91943359375	4.15328145027161	0	0	46.675416
5.10999965667725	1969.76916503906	4.23659197986126	0	0	46.909988
5.21000003814697	1980.00024414063	4.32013301178813	0	0	47.15364
5.30999994277954	1986.31799316406	4.4034430757165	0	0	47.304096
5.40999984741211	1995.65197753906	4.48652263730764	0	0	47.526388
5.50999975204468	2002.70385742188	4.57006366923451	0	0	47.694328
5.60999965667725	2011.34655761719	4.65314323082566	0	0	47.900152
5.71000003814697	2016.001953125	4.73622279241681	0	0	48.01102
5.80999994277954	2023.18872070313	4.81930235400796	0	0	48.182172
5.90999984741211	2029.04333496094	4.90238144993782	0	0	48.3216
6.00999975204468	2036.06982421875	4.98546101152897	0	0	48.488936
6.10999965667725	2041.46826171875	5.06854057312012	0	0	48.6175
6.21000003814697	2043.29846191406	5.15185063704848	0	0	48.661084
6.30999994277954	2051.13403320313	5.23469969630241	0	0	48.847688
6.40999984741211	2055.13940429688	5.31800976023078	0	0	48.943076
6.50999975204468	2057.33544921875	5.40131982415915	0	0	48.995376
6.60999965667725	2064.81860351563	5.48439938575029	0	0	49.173588
6.71000003814697	2065.1650390625	5.56747894734144	0	0	49.181836
6.80999994277954	2071.79052734375	5.6507894769311	0	0	49.339624
6.90999984741211	2073.34765625	5.73386857286096	0	0	49.376708
7.00999975204468	2076.412109375	5.81717910245061	0	0	49.449688
7.10999965667725	2082.94384765625	5.90025866404176	0	0	49.60524
7.21000003814697	2085.41943359375	5.98356872797012	0	0	49.664196
7.30999994277954	2088.14428710938	6.06710975989699	0	0	49.729088
7.40999984741211	2092.87768554688	6.15018932148814	0	0	49.841812
7.50999975204468	2096.20874023438	6.23349938541651	0	0	49.921144
7.60999965667725	2098.4130859375	6.31704041734338	0	0	49.97364
7.71000003814697	2101.6591796875	6.40035094693303	0	0	50.050944
7.80999994277954	2103.56909179688	6.4836610108614	0	0	50.096428
7.90999984741211	2105.88061523438	6.56697107478976	0	0	50.151476
8.01000022888184	2105.75268554688	6.65028160437942	0	0	50.148432
8.10999965667725	2110.52368164063	6.73359166830778	0	0	50.262052
8.21000003814697	2110.33911132813	6.81690219789743	0	0	50.257656
8.30999946594238	2112.83447265625	6.9002122618258	0	0	50.317084
8.40999984741211	2115.8603515625	6.98352279141545	0	0	50.389144
8.51000022888184	2119.59814453125	7.06706382334232	0	0	50.47816
8.60999965667725	2119.3408203125	7.15014291927218	0	0	50.472032
8.71000003814697	2122.71020507813	7.23322248086333	0	0	50.552272
8.80999946594238	2124.80200195313	7.3167635127902	0	0	50.602092
8.90999984741211	2124.7216796875	7.39984307438135	0	0	50.600176
9.01000022888184	2125.19409179688	7.4829226359725	0	0	50.611428
9.10999965667725	2128.3525390625	7.56646366789937	0	0	50.686644
9.21000003814697	2126.99682617188	7.64954322949052	0	0	50.65436
9.30999946594238	2130.29223632813	7.73262232542038	0	0	50.73284
9.40999984741211	2127.771484375	7.81593285501003	0	0	50.672808
9.51000022888184	2132.19897460938	7.89924338459969	0	0	50.778248
9.60999965667725	2132.798828125	7.98255298286676	0	0	50.792536
9.71000003814697	2134.37939453125	8.06609448045492	0	0	50.830176
9.80999946594238	2136.0830078125	8.14917404204607	0	0	50.870748
9.90999984741211	2136.80541992188	8.23271460831165	0	0	50.887952
10.0100002288818	2134.5107421875	8.31625610589981	0	0	50.833304
10.1099996566772	2137.8447265625	8.39933566749096	0	0	50.912704
10.210000038147	2138.546875	8.48310720175505	0	0	50.929424
10.3099994659424	2138.06225585938	8.56664776802063	0	0	50.917884
10.4099998474121	2137.60131835938	8.64972732961178	0	0	50.906904
10.5100002288818	2138.72314453125	8.73326882719994	0	0	50.93362
10.6099996566772	2134.888671875	8.81680939346552	0	0	50.842304
10.710000038147	2138.09936523438	8.89988895505667	0	0	50.918768
10.8099994659424	2139.935546875	8.98343045264483	0	0	50.962496
10.9099998474121	2140.17504882813	9.06697101891041	0	0	50.9682
11.0100002288818	2138.3134765625	9.15005058050156	0	0	50.923864
11.1099996566772	2137.98217773438	9.23359207808971	0	0	50.915976
11.210000038147	2140.17724609375	9.31690167635679	0	0	50.968252
11.3099994659424	2138.4208984375	9.39998123794794	0	0	50.926424
11.4099998474121	2139.5263671875	9.48329176753759	0	0	50.952752
11.5100002288818	2138.65869140625	9.56683326512575	0	0	50.932088
11.6099996566772	2137.26391601563	9.64991189539433	0	0	50.898872
11.710000038147	2138.19482421875	9.73322242498398	0	0	50.92104
11.8099994659424	2137.04736328125	9.81676392257214	0	0	50.893712
11.9099998474121	2137.54125976563	9.89984348416328	0	0	50.905476
12.0100002288818	2138.11352539063	9.98315308243036	0	0	50.919104
12.1099996566772	2139.68432617188	10.0666945800185	0	0	50.956512
12.210000038147	2135.55102539063	10.1497741416097	0	0	50.858076
12.3099994659424	2139.2529296875	10.2333147078753	0	0	50.94624
12.4099998474121	2138.68090820313	10.3168562054634	0	0	50.932616
12.5100002288818	2137.14819335938	10.3999357670546	0	0	50.896116
12.6099996566772	2135.01831054688	10.4834763333201	0	0	50.845392
12.710000038147	2133.42919921875	10.5670178309083	0	0	50.807548
12.8099994659424	2132.70751953125	10.6503274291754	0	0	50.79036
12.9099998474121	2130.18798828125	10.7338689267635	0	0	50.730356
13.0100002288818	2128.939453125	10.8171785250306	0	0	50.700624
13.1099996566772	2129.04541015625	10.9004890546203	0	0	50.703148
13.210000038147	2127.39794921875	10.9840305522084	0	0	50.663912
13.3099994659424	2128.09106445313	11.0673401504755	0	0	50.68042
13.4099998474121	2131.0703125	11.1508816480637	0	0	50.751368
13.5100002288818	2126.66479492188	11.2344222143292	0	0	50.646452
13.6099996566772	2127.7041015625	11.3177327439189	0	0	50.671204
13.710000038147	2126.5751953125	11.4010432735085	0	0	50.64432
13.8099994659424	2124.1875	11.4843538030982	0	0	50.587456
13.9099998474121	2124.05078125	11.5676634013653	0	0	50.5842
14.0100002288818	2122.59130859375	11.6509739309549	0	0	50.549444
14.1099996566772	2120.89111328125	11.7342844605446	0	0	50.508952
14.210000038147	2120.0751953125	11.8173640221357	0	0	50.48952
14.3099994659424	2118.36743164063	11.9006736204028	0	0	50.448852
14.4099998474121	2118.423828125	11.9839841499925	0	0	50.450196
14.5100002288818	2116.11083984375	12.0672946795821	0	0	50.395112
14.6099996566772	2116.13598632813	12.1506042778492	0	0	50.395708
14.710000038147	2115.05419921875	12.2336838394403	0	0	50.369948
14.8099994659424	2114.64526367188	12.3172253370285	0	0	50.360208
14.9099998474121	2114.32202148438	12.4005358666182	0	0	50.352508
15.0100002288818	2112.09985351563	12.4838454648852	0	0	50.299588
15.1099996566772	2109.95776367188	12.5673869624734	0	0	50.248576
15.210000038147	2107.56469726563	12.6504665240645	0	0	50.191584
15.3099994659424	2107.55639648438	12.7340070903301	0	0	50.191388
15.4099998474121	2104.57885742188	12.8173176199198	0	0	50.120476
15.5100002288818	2101.07495117188	12.9006281495094	0	0	50.037032
15.6099996566772	2104.29248046875	12.984168715775	0	0	50.113656
15.710000038147	2102.97924804688	13.0672482773662	0	0	50.08238
15.8099994659424	2099.28393554688	13.1505588069558	0	0	49.99438
15.9099998474121	2099.83837890625	13.2340993732214	0	0	50.007584
16.0100002288818	2100.01806640625	13.3171789348125	0	0	50.01186
16.1100006103516	2098.1845703125	13.4007204324007	0	0	49.968196
16.2099990844727	2095.54150390625	13.4840300306678	0	0	49.905252
16.3099994659424	2092.99194335938	13.5673405602574	0	0	49.844536
16.4099998474121	2088.51025390625	13.6506510898471	0	0	49.737804
16.5100002288818	2089.03051757813	13.7337306514382	0	0	49.750192
16.6100006103516	2085.67651367188	13.8168102130294	0	0	49.670316
16.7099990844727	2086.24755859375	13.9001198112965	0	0	49.683916
16.8099994659424	2082.6767578125	13.9834303408861	0	0	49.59888
16.9099998474121	2082.49389648438	14.0662789344788	0	0	49.594524
17.0100002288818	2081.01391601563	14.1493584960699	0	0	49.55928
17.1100006103516	2078.85815429688	14.2326690256596	0	0	49.50794
17.2099990844727	2077.72705078125	14.3157485872507	0	0	49.481
17.3099994659424	2077.40966796875	14.3988272175193	0	0	49.473444
17.4099998474121	2073.89404296875	14.4823687151074	0	0	49.38972
17.5100002288818	2071.74487304688	14.5652173087001	0	0	49.338536
17.6100006103516	2067.24609375	14.6485278382897	0	0	49.231396
17.7099990844727	2066.11987304688	14.7318383678794	0	0	49.204576
17.8099994659424	2062.39306640625	14.8151479661465	0	0	49.115824
17.9099998474121	2062.22314453125	14.8984584957361	0	0	49.111776
18.0100002288818	2059.03271484375	14.9819990620017	0	0	49.035796
18.1100006103516	2057.17700195313	15.0653095915914	0	0	48.991604
18.2099990844727	2056.52661132813	15.1488510891795	0	0	48.976112
18.3099994659424	2051.30004882813	15.2323916554451	0	0	48.851644
18.4099998474121	2050.93359375	15.3159331530333	0	0	48.842916
18.5100002288818	2048.80908203125	15.3994737192988	0	0	48.79232
18.6100006103516	2043.93420410156	15.4827842488885	0	0	48.676228
18.7099990844727	2039.16442871094	15.5660947784781	0	0	48.562636
18.8099994659424	2034.92749023438	15.6496353447437	0	0	48.461732
18.9099998474121	2029.84875488281	15.7329458743334	0	0	48.34078
19.0100002288818	2025.35693359375	15.8160254359245	0	0	48.233808
19.1100006103516	2019.52563476563	15.8995669335127	0	0	48.094936
19.2099990844727	2016.14172363281	15.9828756004572	0	0	48.014348
19.3099994659424	2010.39904785156	16.0659551620483	0	0	47.877588
19.4099998474121	2004.72290039063	16.149265691638	0	0	47.742412
19.5100002288818	1998.06176757813	16.2325762212276	0	0	47.583776
19.6100006103516	1989.89416503906	16.3156557828188	0	0	47.389264
19.7099990844727	1979.49047851563	16.3987353444099	0	0	47.1415
19.8099994659424	1966.6142578125	16.4818149060011	0	0	46.834856
19.9099998474121	1943.90759277344	16.5648944675922	0	0	46.294096
20.0200004577637	2.71178936958313	16.6558194905519	0	0	0.06458117578125

File: Tensile_tests/PA12_C1_XY_3 05-16-22 14 19 35 PM/DAQ- Time, … - (Timed).txt
File Path: C:\MTS TestSuite\Data Files\Chahine\DOE\PA12_C1_XY_3 05-16-22 14 19 35 PM\DAQ- Time, … - (Timed).txt   
Test: MTS EM Tension (Extensometer)_Grand_Chahine 1
Test Run: PA12_C1_XY_3
Date: 5/16/2022 2:19:06 PM


Time 	Load 	Crosshead 	Extensometer 	Strain 	Stress 
sec	N	mm	mm	mm/mm	N/mm²
0.109999842941761	54.7058258056641	0.0717714356142096	0.0182926833076635	0.000365853658877313	1.291834375
0.209999844431877	110.765640258789	0.153697037603706	0.0548780481040012	0.00102439022157341	2.615642
0.309999853372574	171.152038574219	0.23700729070697	0.0804878072813153	0.00153658539056778	4.0416185
0.409999847412109	230.735885620117	0.320548337185755	0.106097562820651	0.0019756096880883	5.4486435
0.509999871253967	290.516204833984	0.403858575737104	0.135365859023295	0.0026341462507844	6.860308
0.60999983549118	349.210296630859	0.487168843392283	0.179268288775347	0.00351219531148672	8.246322
0.709999859333038	403.708129882813	0.570479081943631	0.230487799854018	0.00453658541664481	9.533245
0.809999823570251	458.534973144531	0.654020113870502	0.278048770269379	0.00548780476674438	10.827937
0.909999847412109	512.574523925781	0.736868823878467	0.314634147798643	0.00621951231732965	12.104038
1.00999987125397	564.385925292969	0.820179062429816	0.351219525327906	0.00695121940225363	13.327522
1.10999989509583	615.980224609375	0.903258565813303	0.384146347641945	0.00760975573211908	14.545881
1.20999979972839	668.216918945313	0.986568862572312	0.417073169955984	0.00826829299330711	15.779408
1.30999982357025	717.714904785156	1.07010989449918	0.446341466158628	0.00885365903377533	16.948264
1.40999984741211	768.574890136719	1.15365092642605	0.482926843687892	0.00958536565303802	18.149282
1.50999987125397	819.688659667969	1.23696110676974	0.5158536368981	0.0102439019829035	19.356292
1.60999989509583	866.722595214844	1.32050213869661	0.54878048831597	0.0109756095334888	20.466962
1.70999979972839	916.179260253906	1.40404317062348	0.578048755414784	0.0114146340638399	21.63484
1.80999982357025	961.702880859375	1.48712273221463	0.607317080721259	0.0121463416144252	22.709844
1.90999984741211	1012.13165283203	1.57089449930936	0.636585347820073	0.0127317067235708	23.90068
2.00999975204468	1058.73754882813	1.65443553123623	0.673170725349337	0.0133902439847589	25.00124
2.10999989509583	1105.36242675781	1.73751497641206	0.706097576767206	0.0140487812459469	26.10225
2.20999979972839	1151.45068359375	1.82105600833893	0.739024369977415	0.0147073166444898	27.190588
2.30999994277954	1191.77416992188	1.90436630509794	0.771951221395284	0.0153658539056778	28.142794
2.40999984741211	1235.01928710938	1.98767660185695	0.804878072813153	0.0160975605249405	29.163994
2.50999975204468	1278.59594726563	2.07098689861596	0.841463392134756	0.0167560968548059	30.193022
2.60999989509583	1319.38903808594	2.15452793054283	0.874390243552625	0.0174146350473166	31.156318
2.70999979972839	1361.30212402344	2.23760725930333	0.910975621081889	0.0180731695145369	32.146062
2.80999994277954	1399.25329589844	2.32068682089448	0.947560998611152	0.0188780482858419	33.042248
2.90999984741211	1439.94030761719	2.40399711765349	0.984146376140416	0.0196097567677498	34.00304
3.00999975204468	1479.51818847656	2.48707644641399	1.02073175366968	0.0203414633870125	34.93764
3.10999989509583	1513.28405761719	2.57015600800514	1.04999996256083	0.0209999997168779	35.734992
3.20999979972839	1550.04992675781	2.65346630476415	1.09024392440915	0.0216585379093885	36.603188
3.30999994277954	1587.22583007813	2.7363148983568	1.11951224971563	0.0223902445286512	37.481068
3.40999984741211	1619.77844238281	2.8196251951158	1.15243904292583	0.0229024402797222	38.249772
3.50999975204468	1652.93017578125	2.90270475670695	1.18536583613604	0.0236341468989849	39.032624
3.60999989509583	1682.57861328125	2.98578408546746	1.21829262934625	0.0242926832288504	39.732748
3.70999979972839	1712.34497070313	3.06909438222647	1.25853659119457	0.0250975601375103	40.435656
3.80999994277954	1740.20678710938	3.15240467898548	1.29512196872383	0.025829266756773	41.093592
3.90999984741211	1769.46704101563	3.23548424057662	1.3317073462531	0.0265609752386808	41.784548
4.00999975204468	1792.71459960938	3.3190252725035	1.38658541254699	0.0275853648781776	42.333524
4.10999965667725	1817.703125	3.402104601264	1.43048784229904	0.0285365842282772	42.923608
4.21000003814697	1839.76318359375	3.48541489802301	1.4743902720511	0.0293414648622274	43.444536
4.30999994277954	1860.326171875	3.56918666511774	1.51829270180315	0.0302926823496819	43.930116
4.40999984741211	1879.44702148438	3.65249696187675	1.5621951315552	0.0311707314103842	44.38164
4.50999975204468	1900.00939941406	3.73580725863576	1.60609756130725	0.0320487804710865	44.867204
4.60999965667725	1914.56103515625	3.81934829056263	1.64634152315557	0.032926831394434	45.210828
4.71000003814697	1928.689453125	3.90265858732164	1.69756100513041	0.0338780470192432	45.54446
4.80999994277954	1942.19287109375	3.98596888408065	1.7451219027862	0.0348292700946331	45.863332
4.90999984741211	1953.82189941406	4.06950991600752	1.7926829168573	0.0357073172926903	46.137944
5.00999975204468	1964.38171386719	4.15305094793439	1.83658534660935	0.0366585366427898	46.387304
5.10999965667725	1976.06762695313	4.23613050952554	1.89146341290325	0.0377560965716839	46.663256
5.21000003814697	1985.56372070313	4.31967154145241	1.93902442697436	0.0387073159217834	46.8875
5.30999994277954	1993.40661621094	4.40298160538077	1.98658532463014	0.0396585389971733	47.072704
5.40999984741211	2002.9306640625	4.48629166930914	2.03780480660498	0.0406097583472729	47.297608
5.50999975204468	2012.53466796875	4.56960219889879	2.08536582067609	0.0417073145508766	47.524396
5.60999965667725	2019.27209472656	4.65268176048994	2.13658530265093	0.0426585376262665	47.683496
5.71000003814697	2024.34313964844	4.73576132208109	2.18414631672204	0.043536588549614	47.803244
5.80999994277954	2033.009765625	4.81907138600945	2.23170733079314	0.0444878041744232	48.0079
5.90999984741211	2036.54943847656	4.9021509476006	2.27926834486425	0.0455121919512749	48.091488
6.00999975204468	2044.556640625	4.98523050919175	2.33048782683909	0.0465365871787071	48.280572
6.10999965667725	2047.34655761719	5.06830960512161	2.3780488409102	0.0474878028035164	48.346452
6.21000003814697	2054.40258789063	5.15138916671276	2.44024395942688	0.0486585348844528	48.513076
6.30999994277954	2057.22290039063	5.23446872830391	2.49512190930545	0.0498292669653893	48.579676
6.40999984741211	2063.80517578125	5.31754828989506	2.54268292337656	0.0507804900407791	48.735108
6.50999975204468	2068.90307617188	5.40085835382342	2.59756087325513	0.0518048778176308	48.855492
6.60999965667725	2073.69482421875	5.48393791541457	2.65609752386808	0.0529756098985672	48.968644
6.71000003814697	2077.90942382813	5.56724844500422	2.70731700584292	0.0540731698274612	49.068172
6.80999994277954	2084.55322265625	5.65032754093409	2.76585365645587	0.0551707297563553	49.22506
6.90999984741211	2084.30151367188	5.73340710252523	2.81341467052698	0.0562682934105396	49.219116
7.00999975204468	2089.90307617188	5.8169481344521	2.86463415250182	0.0572195127606392	49.351392
7.10999965667725	2092.88891601563	5.90002769604325	2.92317080311477	0.0583902411162853	49.4219
7.21000003814697	2095.92553710938	5.98333775997162	2.98536592163146	0.0595609769225121	49.493608
7.30999994277954	2097.03247070313	6.06664828956127	3.04024387151003	0.0606585368514061	49.519744
7.40999984741211	2099.6767578125	6.14995835348964	3.09878052212298	0.0618292689323425	49.582188
7.50999975204468	2100.33544921875	6.23326888307929	3.15365847200155	0.063000001013279	49.597744
7.60999965667725	2106.07934570313	6.31680991500616	3.2121951226145	0.0641707330942154	49.73338
7.71000003814697	2107.89453125	6.39988901093602	3.26341460458934	0.065195120871067	49.776244
7.80999994277954	2109.26635742188	6.48343004286289	3.31829278729856	0.0662926807999611	49.80864
7.90999984741211	2115.69775390625	6.56674057245255	3.37317073717713	0.0673902481794357	49.960512
8.01000022888184	2116.5048828125	6.64982013404369	3.43170738779008	0.0684878081083298	49.979572
8.10999965667725	2122.7880859375	6.73336116597056	3.49024380557239	0.0696585401892662	50.127944
8.21000003814697	2123.25927734375	6.81667122989893	3.54146352037787	0.0706829279661179	50.139072
8.30999946594238	2128.17504882813	6.89998175948858	3.59999993816018	0.0719268321990967	50.255152
8.40999984741211	2126.14331054688	6.98329182341695	3.66585375741124	0.0731707289814949	50.207176
8.51000022888184	2128.0966796875	7.06660188734531	3.72439017519355	0.0743414610624313	50.2533
8.60999965667725	2130.81787109375	7.14968144893646	3.7829268258065	0.0755121931433678	50.31756
8.71000003814697	2133	7.23299197852612	3.84512194432318	0.0767560973763466	50.369088
8.80999946594238	2131.49829101563	7.31630204245448	3.89999989420176	0.077926829457283	50.333628
8.90999984741211	2134.8466796875	7.39938160404563	3.95853677764535	0.0790243893861771	50.412696
9.01000022888184	2135.51049804688	7.482691667974	4.01707319542766	0.0801951289176941	50.428372
9.10999965667725	2137.55346679688	7.56600219756365	4.07195137813687	0.0813658535480499	50.476616
9.21000003814697	2137.05688476563	7.64908129349351	4.13414649665356	0.0826097577810287	50.464892
9.30999946594238	2138.841796875	7.73239182308316	4.19268291443586	0.0837073177099228	50.50704
9.40999984741211	2141.69946289063	7.81547091901302	4.25487803295255	0.0849512219429016	50.57452
9.51000022888184	2142.73828125	7.89878144860268	4.31341445073485	0.0861219465732574	50.599052
9.60999965667725	2140.6748046875	7.98209197819233	4.37195133417845	0.0872926786541939	50.550324
9.71000003814697	2141.51684570313	8.06563254445791	4.43048775196075	0.0884634181857109	50.570208
9.80999946594238	2141.38159179688	8.14871210604906	4.48170723393559	0.089560978114605	50.567016
9.90999984741211	2144.25537109375	8.23225360363722	4.54390235245228	0.0907317101955414	50.634876
10.0100002288818	2144.19750976563	8.3157941699028	4.60243923589587	0.0919756144285202	50.633512
10.1099996566772	2146.17041015625	8.39910469949245	4.66097565367818	0.093146339058876	50.6801
10.210000038147	2144.3779296875	8.48264526575804	4.71951207146049	0.0942438989877701	50.637772
10.3099994659424	2145.6591796875	8.5661867633462	4.78536589071155	0.0955609828233719	50.668028
10.4099998474121	2147.20947265625	8.64949729293585	4.84390230849385	0.0968048796057701	50.704636
10.5100002288818	2145.5400390625	8.73303785920143	4.90975612774491	0.0979756116867065	50.665212
10.6099996566772	2149.712890625	8.81634838879108	4.96463431045413	0.0992195159196854	50.763752
10.710000038147	2147.17578125	8.89965798705816	5.02317072823644	0.100390240550041	50.70384
10.8099994659424	2148.60205078125	8.98319948464632	5.08536584675312	0.101560980081558	50.73752
10.9099998474121	2147.59643554688	9.06651001423597	5.1475609652698	0.102804884314537	50.713772
11.0100002288818	2145.248046875	9.14981961250305	5.21341478452086	0.104121945798397	50.658316
11.1099996566772	2146.48876953125	9.2331301420927	5.27560990303755	0.105365850031376	50.687616
11.210000038147	2146.22924804688	9.31644067168236	5.33780502155423	0.106682926416397	50.681488
11.3099994659424	2145.37817382813	9.39975120127201	5.40731707587838	0.108000002801418	50.661392
11.4099998474121	2143.57666015625	9.48282983154058	5.47317089512944	0.109317071735859	50.618848
11.5100002288818	2146.38745117188	9.56637132912874	5.53170731291175	0.110560968518257	50.685224
11.6099996566772	2144.12890625	9.6496818587184	5.59756113216281	0.111804872751236	50.631892
11.710000038147	2143.04956054688	9.73299145698547	5.65975625067949	0.113121949136257	50.606404
11.8099994659424	2145.927734375	9.81630198657513	5.72195136919618	0.114292681217194	50.674368
11.9099998474121	2145.57348632813	9.89961251616478	5.78414648771286	0.115536585450172	50.666004
12.0100002288818	2143.21142578125	9.98292211443186	5.84634160622954	0.116780482232571	50.610224
12.1099996566772	2142.25390625	10.0662326440215	5.90853672474623	0.118097558617592	50.587612
12.210000038147	2144.22021484375	10.1493122056127	5.97073184326291	0.119268290698528	50.634048
12.3099994659424	2141.8291015625	10.2330837398767	6.02926826104522	0.120439022779465	50.577584
12.4099998474121	2140.98095703125	10.3163942694664	6.09512208029628	0.121829271316528	50.557552
12.5100002288818	2139.35034179688	10.3997047990561	6.16463413462043	0.123146340250969	50.519048
12.6099996566772	2140.02587890625	10.4832453653216	6.23048795387149	0.12446340918541	50.535
12.710000038147	2139.72680664063	10.5665558949113	6.29634130746126	0.125780493021011	50.52794
12.8099994659424	2140.71826171875	10.6498664245009	6.36219512671232	0.127097561955452	50.551352
12.9099998474121	2137.78271484375	10.7334069907665	6.42439024522901	0.128341466188431	50.482028
13.0100002288818	2138.73315429688	10.8169484883547	6.49390229955316	0.129731714725494	50.504472
13.1099996566772	2139.23583984375	10.9002580866218	6.55975611880422	0.131121948361397	50.516344
13.210000038147	2134.28637695313	10.9835686162114	6.62560993805528	0.132365852594376	50.399468
13.3099994659424	2131.5634765625	11.0671101137996	6.70243892818689	0.133829265832901	50.335168
13.4099998474121	2132.06640625	11.1504197120667	6.76463404670358	0.135146349668503	50.347044
13.5100002288818	2129.67456054688	11.2339612096548	6.82682916522026	0.136463418602943	50.290564
13.6099996566772	2126.927734375	11.3175017759204	6.8963416852057	0.137780487537384	50.2257
13.710000038147	2127.40209960938	11.40081230551	6.96219503879547	0.139170736074448	50.2369
13.8099994659424	2127.10302734375	11.4841228350997	7.035365793854	0.140560984611511	50.229836
13.9099998474121	2124.39916992188	11.5674324333668	7.09756091237068	0.141804873943329	50.165988
14.0100002288818	2121.86157226563	11.6505119949579	7.16707296669483	0.143268287181854	50.106064
14.1099996566772	2123.87719726563	11.7338225245476	7.23658548668027	0.144658535718918	50.153664
14.210000038147	2123.68701171875	11.8171330541372	7.3097562417388	0.14597561955452	50.149172
14.3099994659424	2122.34985351563	11.9002126157284	7.37560959532857	0.147365853190422	50.117596
14.4099998474121	2120.05297851563	11.983753181994	7.4487803503871	0.14890244603157	50.063356
14.5100002288818	2116.14599609375	12.0668327435851	7.51829287037253	0.150292679667473	49.971096
14.6099996566772	2116.69165039063	12.1501432731748	7.58780492469668	0.151609763503075	49.98398
14.710000038147	2114.76342773438	12.2334528714418	7.66097567975521	0.1530731767416	49.938448
14.8099994659424	2111.06567382813	12.3167634010315	7.73780466988683	0.154609754681587	49.851128
14.9099998474121	2109.54150390625	12.4000739306211	7.81463459134102	0.156146347522736	49.815136
15.0100002288818	2107.46997070313	12.4836144968867	7.89146311581135	0.1576097458601	49.76622
15.1099996566772	2107.66064453125	12.5669250264764	7.9609751701355	0.159073173999786	49.77072
15.210000038147	2102.30126953125	12.650235556066	8.03048815578222	0.16046342253685	49.644164
15.3099994659424	2103.65307617188	12.7337761223316	8.11097584664822	0.162073165178299	49.676084
15.4099998474121	2098.98193359375	12.8170866519213	8.18048790097237	0.163463413715363	49.56578
15.5100002288818	2097.34033203125	12.9003971815109	8.25365819036961	0.164926826953888	49.527016
15.6099996566772	2093.66040039063	12.9839377477765	8.33048764616251	0.166390240192413	49.440116
15.710000038147	2090.03466796875	13.0670173093677	8.39999970048666	0.1678536683321	49.354496
15.8099994659424	2089.14135742188	13.1503278389573	8.47682915627956	0.169390231370926	49.333404
15.9099998474121	2082.77099609375	13.233638368547	8.55000037699938	0.170853659510612	49.182972
16.0100002288818	2079.01684570313	13.316947966814	8.63048806786537	0.172536581754684	49.09432
16.1100006103516	2078.2998046875	13.4002584964037	8.70731752365828	0.174073159694672	49.077388
16.2099990844727	2074.3056640625	13.4835690259933	8.79512168467045	0.175756096839905	48.983072
16.3099994659424	2070.41650390625	13.5668786242604	8.87195114046335	0.177292674779892	48.891232
16.4099998474121	2066.57690429688	13.6501891538501	8.94512236118317	0.178682938218117	48.80056
16.5100002288818	2063.94018554688	13.7334996834397	9.0219508856535	0.180292695760727	48.738296
16.6100006103516	2060.60864257813	13.8165792450309	9.10609774291515	0.181902438402176	48.659624
16.7099990844727	2053.8486328125	13.899658806622	9.20121930539608	0.183878064155579	48.499992
16.8099994659424	2047.16760253906	13.9829684048891	9.28170699626207	0.185487806797028	48.342228
16.9099998474121	2042.16552734375	14.0660479664803	9.35853645205498	0.187097564339638	48.224108
17.0100002288818	2035.78100585938	14.1491275280714	9.44634154438972	0.188707321882248	48.07334
17.1100006103516	2027.68566894531	14.2322070896626	9.52682923525572	0.190390229225159	47.882176
17.2099990844727	2019.52722167969	14.3152866512537	9.6109751611948	0.19200000166893	47.68952
17.3099994659424	2010.42236328125	14.3985971808434	9.69146378338337	0.193682923913002	47.474516
17.4099998474121	2004.31860351563	14.4819067791104	9.77560970932245	0.195365846157074	47.33038
17.5100002288818	1992.01928710938	14.5649863407016	9.86707303673029	0.197195127606392	47.039944
17.6100006103516	1985.92993164063	14.6482968702912	9.95853636413813	0.199024394154549	46.896148
17.7099990844727	1973.78173828125	14.7316073998809	10.0536588579416	0.200853660702705	46.609276
17.8099994659424	1960.76843261719	14.814686961472	10.1487804204226	0.202682927250862	46.30198
17.9099998474121	1944.78796386719	14.8982275277376	10.2439019829035	0.204658538103104	45.924612
18.0100002288818	1907.00109863281	14.9815380573273	10.3536583483219	0.20678049325943	45.032308
18.0699996948242	-16.9185218811035	15.0316162034869	10.7304882258177	0.211609750986099	-0.399517375
