Repository: ChahGhim/SLS_PA2200_Degradation

# SLS_PA2200_Degradation
Raw and processed data accompanying the article "INDIVIDUAL AND COMBINED EFFECTS OF ENVIRONMENTAL AGING FACTORS ON THE MECHANICAL PROPERTIES OF SLS-FABRICATED PA12 PARTS" Chahine Ghimouz, Jean-Pierre Kenné, Lucas A. Hof.

Mechanical engineering department, École de technologie supérieure, 1100, rue Notre-Dame Ouest, Montreal, Québec, H3C1K3, Canada Systems Engineering Department, École de technologie supérieure, 1100, rue Notre-Dame Ouest, Montreal, Québec, H3C1K3 Canada

Data list:

File: Tensile_tests/PA12_C1_XY_8 05-16-22 14 28 24 PM/DAQ- Time, … - (Timed).txt
File Path: C:\MTS TestSuite\Data Files\Chahine\DOE\PA12_C1_XY_8 05-16-22 14 28 24 PM\DAQ- Time, … - (Timed).txt   
Test: MTS EM Tension (Extensometer)_Grand_Chahine 1
Test Run: PA12_C1_XY_8
Date: 5/16/2022 2:27:52 PM


Time 	Load 	Crosshead 	Extensometer 	Strain 	Stress 
sec	N	mm	mm	mm/mm	N/mm²
0.100000001490116	47.4451713562012	0.061848055338487	0.0219512203329941	0.000365853658877313	1.1118755
0.200000002980232	106.88655090332	0.144696765346453	0.0512195110786706	0.000951219466514885	2.5048815
0.300000011920929	164.995300292969	0.228699340368621	0.0731707332306542	0.00146341463550925	3.8666575
0.400000005960464	225.083251953125	0.312009593471885	0.106097562820651	0.00212195119820535	5.274816
0.5	282.39599609375	0.395319861127064	0.131707318359986	0.00256097549572587	6.6179375
0.600000023841858	337.984130859375	0.478860893053934	0.153658533236012	0.00300000002607703	7.920643
0.699999988079071	391.734497070313	0.561940367333591	0.186585370101966	0.00365853658877313	9.18028
0.800000011920929	446.574188232422	0.645481399260461	0.234146340517327	0.00453658541664481	10.465446
0.899999976158142	503.507476806641	0.728560902643949	0.285365851595998	0.0055609755218029	11.799675
1	553.973449707031	0.811640347819775	0.321951229125261	0.00636585336178541	12.982343
1.10000002384186	607.073547363281	0.894719851203263	0.3548780514393	0.00709756091237068	14.226741
1.20000004768372	659.177307128906	0.978030147962272	0.387804873753339	0.00775609724223614	15.447791
1.29999995231628	709.772827148438	1.06134032830596	0.420731696067378	0.00834146328270435	16.633494
1.39999997615814	758.23583984375	1.14488136023283	0.457317073596641	0.00907317083328962	17.769222
1.5	808.211730957031	1.2284223921597	0.49024389591068	0.00973170716315508	18.940406
1.60000002384186	855.116271972656	1.31173268891871	0.52317074732855	0.0103902444243431	20.039612
1.70000004768372	901.755859375	1.3950428692624	0.559756124857813	0.0110487807542086	21.132608
1.79999995231628	948.330932617188	1.47858390118927	0.589024391956627	0.011707317084074	22.224092
1.89999997615814	994.372253417969	1.56189419794828	0.621951243374497	0.0123658534139395	23.30307
2	1043.18188476563	1.64566596504301	0.654878036584705	0.0130243897438049	24.44692
2.09999990463257	1089.05224609375	1.72920699696988	0.687804888002574	0.0136097557842731	25.52189
2.20000004768372	1135.70520019531	1.81228655856103	0.717073155101389	0.0142682921141386	26.6152
2.29999995231628	1176.97326660156	1.8958275904879	0.750000006519258	0.0150000005960464	27.582316
2.40000009536743	1221.41845703125	1.97913777083158	0.790243910159916	0.0157317072153091	28.623886
2.5	1260.14282226563	2.06244806759059	0.826829287689179	0.016463415697217	29.53139
2.59999990463257	1301.78466796875	2.1457583643496	0.859756080899388	0.0171219520270824	30.507266
2.70000004768372	1341.78869628906	2.22906866110861	0.896341458428651	0.0179268289357424	31.444758
2.79999995231628	1379.2822265625	2.31237895786762	0.932926835957915	0.0185853652656078	32.323418
2.90000009536743	1416.55004882813	2.39545828662813	0.969512213487178	0.0193170737475157	33.196786
3	1453.40063476563	2.47876858338714	1.00609753280878	0.0199756100773811	34.06038
3.09999990463257	1492.32580566406	2.56184814497828	1.04268291033804	0.0208536572754383	34.972588
3.20000004768372	1524.79052734375	2.64492747373879	1.07926828786731	0.0215121936053038	35.733396
3.29999995231628	1560.11853027344	2.72800703532994	1.11951224971563	0.022317074239254	36.561308
3.40000009536743	1592.86535644531	2.81108659692109	1.15243904292583	0.0229756087064743	37.328728
3.5	1626.5966796875	2.89416592568159	1.18536583613604	0.0236341468989849	38.11922
3.59999990463257	1656.10632324219	2.9774762224406	1.22560979798436	0.0244390238076448	38.810776
3.70000004768372	1686.27209472656	3.06055578403175	1.26585364341736	0.0252439044415951	39.517712
3.79999995231628	1712.38989257813	3.14386608079076	1.30609760526568	0.0259756091982126	40.12978
3.90000009536743	1740.98852539063	3.22717614471912	1.34634145069867	0.0268536601215601	40.799988
4	1763.58056640625	3.31025570631027	1.37926824390888	0.0275853648781776	41.329432
4.09999990463257	1786.57751464844	3.39356600306928	1.42682925797999	0.0284634158015251	41.868364
4.19999980926514	1808.0771484375	3.47710703499615	1.47073168773204	0.0293414648622274	42.372208
4.30000019073486	1830.02258300781	3.56018636375666	1.51463411748409	0.0302195139229298	42.886496
4.40000009536743	1847.65966796875	3.64372739568353	1.55853654723614	0.0310975611209869	43.29982
4.5	1865.20288085938	3.7272684276104	1.6024389769882	0.0319756120443344	43.710944
4.59999990463257	1882.7177734375	3.81034798920155	1.64634152315557	0.0327804870903492	44.121408
4.69999980926514	1898.09765625	3.89388902112842	1.69390242081136	0.0338048785924912	44.481832
4.80000019073486	1912.17199707031	3.97743005305529	1.73780485056341	0.0346829295158386	44.811664
4.90000009536743	1925.02600097656	4.06074011698365	1.78536586463451	0.0356341451406479	45.112896
5	1936.17956542969	4.14428114891052	1.83658534660935	0.0366585366427898	45.37428
5.09999990463257	1943.896484375	4.22782218083739	1.88048777636141	0.0374634154140949	45.555128
5.19999980926514	1955.17163085938	4.31090174242854	1.92804879043251	0.038560975342989	45.81936
5.30000019073486	1962.82312011719	4.39444277435541	1.98292685672641	0.0395121946930885	45.998672
5.40000009536743	1972.71545410156	4.47775330394506	2.03048787079751	0.0404634140431881	46.2305
5.5	1981.00903320313	4.56106336787343	2.07804888486862	0.04148780554533	46.424856
5.59999990463257	1989.67919921875	4.64437389746308	2.12560966610909	0.0424390248954296	46.628044
5.69999980926514	1997.45068359375	4.72745299339294	2.1804878488183	0.0434634126722813	46.810168
5.80000019073486	2003.25830078125	4.81053255498409	2.23170733079314	0.0444878041744232	46.946268
5.90000009536743	2007.98693847656	4.89384308457375	2.28292681276798	0.0455121919512749	47.057084
6	2016.67749023438	4.97692218050361	2.33414629474282	0.0466097556054592	47.260748
6.09999990463257	2022.15295410156	5.06000174209476	2.38536577671766	0.0475609749555588	47.389064
6.19999980926514	2027.76794433594	5.1430813036859	2.44390242733061	0.0487317070364952	47.520652
6.30000019073486	2033.12512207031	5.22616086527705	2.49146344140172	0.0497560985386372	47.646196
6.40000009536743	2036.6416015625	5.3092404268682	2.53902445547283	0.0507804900407791	47.728604
6.5	2041.09204101563	5.39255049079657	2.5939024053514	0.0517317093908787	47.8329
6.59999990463257	2045.27807617188	5.47563005238771	2.64512188732624	0.0528292693197727	47.931
6.69999980926514	2048.40283203125	5.55870961397886	2.69634136930108	0.0537073202431202	48.004228
6.80000019073486	2054.54174804688	5.64201967790723	2.7512195520103	0.0548780485987663	48.148092
6.90000009536743	2059.11743164063	5.72509923949838	2.80609750188887	0.0560487806797028	48.255324
7	2063.21118164063	5.80840930342674	2.85731698386371	0.0570731684565544	48.35126
7.09999990463257	2067.75048828125	5.89148886501789	2.9085366986692	0.0580975599586964	48.45764
7.19999980926514	2071.96606445313	5.97479939460754	2.95975618064404	0.0591219514608383	48.556432
7.30000019073486	2073.35009765625	6.05810945853591	3.01829259842634	0.0602926835417748	48.588868
7.40000009536743	2075.720703125	6.14165049046278	3.07317078113556	0.0613170713186264	48.64442
7.5	2080.43994140625	6.22473005205393	3.13170743174851	0.0624878033995628	48.755016
7.59999990463257	2078.95971679688	6.30804011598229	3.18658538162708	0.0635853633284569	48.720328
7.69999980926514	2081.56811523438	6.39158114790916	3.24146333150566	0.0648292675614357	48.781456
7.80000019073486	2085.31323242188	6.47466070950031	3.29999998211861	0.065853662788868	48.86922
7.90000009536743	2088.2001953125	6.55820174142718	3.35121946409345	0.066951222717762	48.936876
8	2092.87451171875	6.64151227101684	3.40609764680266	0.0680487751960754	49.04642
8.10000038146973	2093.99243164063	6.7245913669467	3.46097559668124	0.0690731704235077	49.07262
8.19999980926514	2100.90161132813	6.80813239887357	3.51585354655981	0.0701707303524017	49.234536
8.30000019073486	2102.37451171875	6.89144292846322	3.57073172926903	0.0712682902812958	49.269052
8.39999961853027	2106.35961914063	6.97475299239159	3.62195121124387	0.0723658576607704	49.362444
8.5	2104.5244140625	7.05806352198124	3.68048786185682	0.0735365822911263	49.319436
8.60000038146973	2108.37670898438	7.14137358590961	3.73902427963912	0.0747073143720627	49.409712
8.69999980926514	2108.49487304688	7.22445314750075	3.79390246234834	0.0758048817515373	49.412484
8.80000019073486	2113.55639648438	7.30776321142912	3.85243911296129	0.0769024416804314	49.5311
8.89999961853027	2113.18969726563	7.39107374101877	3.9109755307436	0.0780731737613678	49.522504
9	2113.47094726563	7.47415283694863	3.96951241418719	0.0792438983917236	49.529096
9.10000038146973	2116.390625	7.55746336653829	4.0280488319695	0.0803414657711983	49.59752
9.19999980926514	2115.36083984375	7.64077343046665	4.08658524975181	0.0816585421562195	49.573388
9.30000019073486	2117.421875	7.7238529920578	4.14146343246102	0.0827560946345329	49.621688
9.39999961853027	2118.95190429688	7.80693255364895	4.19634161517024	0.0838536620140076	49.657544
9.5	2121.80249023438	7.8902430832386	4.25487803295255	0.0849512219429016	49.724348
9.60000038146973	2124.060546875	7.97355268150568	4.31341445073485	0.0861951261758804	49.777264
9.69999980926514	2122.04345703125	8.05709417909384	4.37195133417845	0.0873658508062363	49.729992
9.80000019073486	2123.134765625	8.14040470868349	4.43048775196075	0.0884634181857109	49.755568
9.89999961853027	2126.11352539063	8.22371430695057	4.49268287047744	0.0897073149681091	49.825376
10	2124.2138671875	8.30702483654022	4.54756105318666	0.0908780470490456	49.780856
10.1000003814697	2126.67919921875	8.39056540280581	4.61341440677643	0.0921219512820244	49.838632
10.1999998092651	2128.59521484375	8.47387593239546	4.67195129022002	0.0932926833629608	49.883532
10.3000001907349	2125.810546875	8.55741742998362	4.72682947292924	0.0943902432918549	49.818276
10.3999996185303	2126.958984375	8.6409579962492	4.79268282651901	0.0956341475248337	49.845188
10.5	2127.19702148438	8.72426852583885	4.8548779450357	0.0969512164592743	49.850768
10.6000003814697	2129.28002929688	8.8075790554285	4.91341482847929	0.0981219485402107	49.89958
10.6999998092651	2132.67993164063	8.89111962169409	4.9719512462616	0.0992926880717278	49.97926
10.8000001907349	2134.24194335938	8.97443015128374	5.02682942897081	0.100463412702084	50.015864
10.8999996185303	2132.44116210938	9.05797071754932	5.08536584675312	0.10163414478302	49.973664
11	2130.39038085938	9.14128124713898	5.15121966600418	0.102878049015999	49.925604
11.1000003814697	2132.35180664063	9.22459177672863	5.20609738305211	0.103975608944893	49.971568
11.1999998092651	2132.08154296875	9.30790137499571	5.27195120230317	0.105292685329914	49.965236
11.3000001907349	2130.31713867188	9.39144287258387	5.33414632081985	0.106536589562893	49.923888
11.3999996185303	2128.12426757813	9.47452243417501	5.39634143933654	0.107780486345291	49.872496
11.5	2130.49365234375	9.55760199576616	5.45487785711885	0.108951218426228	49.928024
11.6000003814697	2129.98120117188	9.64114256203175	5.51707297563553	0.110195122659206	49.916012
11.6999998092651	2129.76953125	9.7244530916214	5.57560985907912	0.111365847289562	49.911052
11.8000001907349	2129.74829101563	9.80776362121105	5.63414627686143	0.112609758973122	49.910556
11.8999996185303	2130.73095703125	9.89107321947813	5.70000009611249	0.1138536632061	49.933584
12	2132.94311523438	9.97438374906778	5.75487827882171	0.115024387836456	49.985428
12.1000003814697	2129.89208984375	10.0576942786574	5.81707339733839	0.116195119917393	49.913924
12.1999998092651	2128.54370117188	10.1410038769245	5.88292675092816	0.117512196302414	49.882328
12.3000001907349	2132.26611328125	10.2240834385157	5.94512186944485	0.118756100535393	49.96956
12.3999996185303	2128.6181640625	10.3076249361038	6.00365875288844	0.119926825165749	49.884072
12.5	2127.32250976563	10.3911655023694	6.06951210647821	0.121317073702812	49.853708
12.6000003814697	2126.56713867188	10.4744760319591	6.1317072249949	0.122487805783749	49.836004
12.6999998092651	2127.93774414063	10.5580175295472	6.19756104424596	0.123731710016727	49.868124
12.8000001907349	2123.3740234375	10.6413271278143	6.26341486349702	0.12512195110321	49.761176
12.8999996185303	2127.17456054688	10.7248686254025	6.32926821708679	0.126439020037651	49.85024
13	2127.21508789063	10.808409191668	6.39146333560348	0.12768292427063	49.851192
13.1000003814697	2125.26538085938	10.8917197212577	6.46097538992763	0.129073172807693	49.8055
13.1999998092651	2125.38403320313	10.9750302508473	6.52682920917869	0.130390241742134	49.80828
13.3000001907349	2125.56323242188	11.0585708171129	6.58902432769537	0.131634145975113	49.81248
13.3999996185303	2123.23828125	11.1418813467026	6.65853638201952	0.133024394512177	49.757992
13.5	2121.40185546875	11.2251918762922	6.72439020127058	0.134341463446617	49.714956
13.6000003814697	2119.6845703125	11.3087324425578	6.79024402052164	0.135585367679596	49.674712
13.6999998092651	2121.08325195313	11.392273940146	6.84878043830395	0.136902436614037	49.707492
13.8000001907349	2116.76684570313	11.4753535017371	6.90731685608625	0.137999996542931	49.606336
13.8999996185303	2116.02319335938	11.5588940680027	6.97317067533731	0.139317080378532	49.588908
14	2115.21728515625	11.6419736295938	7.035365793854	0.140634149312973	49.570024
14.1000003814697	2115.4609375	11.7252841591835	7.09756091237068	0.141878053545952	49.575732
14.1999998092651	2114.29907226563	11.8085937574506	7.16341473162174	0.143121957778931	49.548504
14.3000001907349	2114.97314453125	11.8919042870402	7.22560985013843	0.144365862011909	49.5643
14.3999996185303	2115.22094726563	11.9752148166299	7.29512190446258	0.145756095647812	49.570108
14.5	2111.39916992188	12.058524414897	7.35731702297926	0.146999999880791	49.480544
14.6000003814697	2112.2265625	12.1418349444866	7.42317084223032	0.148390248417854	49.499936
14.6999998092651	2114.54858398438	12.2249145060778	7.49634159728885	0.149780482053757	49.554352
14.8000001907349	2109.27197265625	12.3082250356674	7.565853651613	0.15117073059082	49.430692
14.8999996185303	2107.55200195313	12.3915355652571	7.63170747086406	0.152560979127884	49.390388
15	2107.42309570313	12.4748451635242	7.70487822592258	0.153951212763786	49.387364
15.1000003814697	2104.01977539063	12.5583866611123	7.77804898098111	0.15534146130085	49.307608
15.1999998092651	2104.91821289063	12.6416962593794	7.84756056964397	0.156804889440537	49.328664
15.3000001907349	2103.27368164063	12.725006788969	7.92073179036379	0.158268287777901	49.290124
15.3999996185303	2100.59399414063	12.8083173185587	7.99024384468794	0.159731715917587	49.227324
15.5	2098.79516601563	12.8918578848243	8.05975589901209	0.161048784852028	49.185172
15.6000003814697	2099.4541015625	12.9751684144139	8.12926795333624	0.162512198090553	49.200612
15.6999998092651	2095.5712890625	13.0584789440036	8.19878093898296	0.163829267024994	49.10962
15.8000001907349	2096.15063476563	13.1415585055947	8.2719512283802	0.165292680263519	49.123196
15.8999996185303	2093.85571289063	13.2250990718603	8.33780504763126	0.16660974919796	49.069416
16	2091.7138671875	13.30840960145	8.40731710195541	0.167999997735024	49.01922
16.1000003814697	2092.94360351563	13.3917201310396	8.48048739135265	0.16946342587471	49.04804
16.2000007629395	2089.505859375	13.4750297293067	8.55000037699938	0.170853659510612	48.967476
16.2999992370605	2087.23315429688	13.5585712268949	8.62317066639662	0.172317057847977	48.914216
16.3999996185303	2085.08471679688	13.641650788486	8.69268272072077	0.173707321286201	48.863868
16.5	2088.29711914063	13.7249603867531	8.76585394144058	0.175097569823265	48.939148
16.6000003814697	2084.66333007813	13.8082709163427	8.83902423083782	0.176560968160629	48.853992
16.7000007629395	2080.52734375	13.8913504779339	8.91585368663073	0.178097561001778	48.757064
16.7999992370605	2080.26391601563	13.974430039525	8.98536574095488	0.179560959339142	48.750892
16.8999996185303	2080.69262695313	14.0577405691147	9.04756132513285	0.180878043174744	48.76094
17	2079.23510742188	14.1408201307058	9.12073161453009	0.182268291711807	48.72678
17.1000003814697	2076.00317382813	14.2238987609744	9.22317057847977	0.184317082166672	48.65104
17.2000007629395	2073.95141601563	14.3069783225656	9.29634179919958	0.185707330703735	48.60296
17.2999992370605	2071.78881835938	14.3900578841567	9.36951208859682	0.1871707290411	48.552276
17.3999996185303	2069.02587890625	14.4733684137464	9.44268330931664	0.188707321882248	48.487528
17.5	2066.21655273438	14.556678943336	9.51951183378696	0.190170720219612	48.421692
17.6000003814697	2063.53198242188	14.6397585049272	9.58902481943369	0.191634148359299	48.35878
17.7000007629395	2059.86743164063	14.7228380665183	9.66585334390402	0.193170741200447	48.2729
17.7999992370605	2061.57446289063	14.8063786327839	9.73902456462383	0.194634139537811	48.312904
17.8999996185303	2058.61499023438	14.889458194375	9.81951225548983	0.196243897080421	48.243548
18	2057.46606445313	14.9729987606406	9.89634171128273	0.19778048992157	48.216624
18.1000003814697	2056.3154296875	15.0563092902303	9.96951200067997	0.199243903160095	48.18966
18.2000007629395	2053.35375976563	15.1396198198199	10.049999691546	0.200853660702705	48.120252
18.2999992370605	2052.11889648438	15.2231603860855	10.1268291473389	0.202390238642693	48.091316
18.3999996185303	2050.1484375	15.3067018836737	10.2036586031318	0.203926831483841	48.045136
18.5	2044.67407226563	15.3902424499393	10.2878045290709	0.20553657412529	47.916844
18.6000003814697	2040.849609375	15.4737839475274	10.3646339848638	0.207146346569061	47.82722
18.7000007629395	2038.640625	15.557324513793	10.4378052055836	0.208609759807587	47.775452
18.7999992370605	2035.30151367188	15.6404040753841	10.5182928964496	0.210146337747574	47.6972
18.8999996185303	2034.14892578125	15.7239455729723	10.5914631858468	0.211682930588722	47.670188
19	2026.64428710938	15.807256102562	10.6719508767128	0.213292688131332	47.494316
19.1000003814697	2027.78942871094	15.8905666321516	10.7524394989014	0.214902445673943	47.521156
19.2000007629395	2022.90747070313	15.9738752990961	10.8292680233717	0.216439038515091	47.406744
19.2999992370605	2020.9345703125	16.0574167966843	10.9097557142377	0.21804878115654	47.360512
19.3999996185303	2016.38244628906	16.1404963582754	10.9939025714993	0.219731703400612	47.253832
19.5	2011.29345703125	16.2238068878651	11.0670728608966	0.22126829624176	47.134572
19.6000003814697	2004.19787597656	16.3068864494562	11.1512197181582	0.222804874181747	46.968288
19.7000007629395	2002.90893554688	16.3899660110474	11.2317074090242	0.224487796425819	46.93808
19.7999992370605	1993.22290039063	16.4730455726385	11.3121950998902	0.22609755396843	46.711088
19.8999996185303	1989.06652832031	16.5563561022282	11.400000192225	0.227853655815125	46.613684
20	1982.36218261719	16.6394356638193	11.480487883091	0.229463413357735	46.456568
20.1000003814697	1976.03759765625	16.7225152254105	11.5646338090301	0.231146350502968	46.308352
20.2000007629395	1968.51391601563	16.805823892355	11.6524389013648	0.23282927274704	46.132036
20.2999992370605	1961.26318359375	16.8889034539461	11.7365857586265	0.234585374593735	45.962116
20.3999996185303	1955.82421875	16.9719830155373	11.8243899196386	0.23634147644043	45.834652
20.5	1942.77136230469	17.0552935451269	11.9158532470465	0.238097548484802	45.52876
20.6000003814697	1933.65026855469	17.1383731067181	12.0036583393812	0.239926844835281	45.315008
20.7000007629395	1921.65869140625	17.2219146043062	12.0987808331847	0.2418292760849	45.033984
20.7999992370605	1902.63928222656	17.3052251338959	12.1975606307387	0.243804886937141	44.588268
20.8999996185303	1882.0302734375	17.3885356634855	12.3036587610841	0.245853662490845	44.105296
21	1819.35131835938	17.4718461930752	12.4353654682636	0.248341470956802	42.636416
21.0499992370605	-3.106778383255	17.5133850425482	12.7792684361339	0.255146354436874	-0.0728072109375

File: Tensile_tests/PA12_C2_XY_3 05-24-22 12 01 07 PM/DAQ- Time, … - (Timed).txt
File Path: C:\MTS TestSuite\Data Files\Chahine\DOE\PA12_C2_XY_3 05-24-22 12 01 07 PM\DAQ- Time, … - (Timed).txt   
Test: MTS EM Tension (Extensometer)_Grand_Chahine 1
Test Run: PA12_C2_XY_3
Date: 5/24/2022 12:00:35 PM


Time 	Load 	Crosshead 	Extensometer 	Strain 	Stress 
sec	N	mm	mm	mm/mm	N/mm²
0.110000155866146	56.4130249023438	0.0690021261107177	0.0219512203329941	0.000365853658877313	1.363423875
0.210000157356262	113.739624023438	0.151620042743161	0.04756097405334	0.000951219466514885	2.7489275
0.310000151395798	171.904876708984	0.235391853493638	0.0731707332306542	0.00146341463550925	4.15470025
0.410000145435333	230.509811401367	0.319394428515807	0.117073170258664	0.00219512195326388	5.5710995
0.510000169277191	288.306579589844	0.402935460442677	0.153658533236012	0.00300000002607703	6.9679665
0.610000133514404	339.615203857422	0.486476521473378	0.19024389621336	0.00373170734383166	8.208024
0.710000157356262	397.511749267578	0.570017553400248	0.226829273742624	0.00446341466158628	9.607303
0.81000018119812	449.742767333984	0.653327791951597	0.259756110608578	0.00519512221217155	10.869653
0.910000145435333	504.405548095703	0.736407295335084	0.296341459034011	0.00585365854203701	12.190776
1.01000010967255	554.177734375	0.819717533886433	0.325609755236655	0.00643902458250523	13.3937
1.1100001335144	604.909118652344	0.903027772437781	0.365853658877313	0.00724390242248774	14.619807
1.21000015735626	658.150207519531	0.98633801098913	0.398780481191352	0.00797560997307301	15.906569
1.31000018119812	706.715698242188	1.06941757258028	0.428048777393997	0.00848780479282141	17.08033
1.41000020503998	755.593811035156	1.15295860450715	0.46463415492326	0.00921951234340668	18.261644
1.51000010967255	803.815307617188	1.23603804968297	0.497560948133469	0.00987804867327213	19.42709
1.6100001335144	851.954956054688	1.31934823002666	0.52317074732855	0.0104634147137403	20.590558
1.71000015735626	898.2724609375	1.40242779161781	0.552439014427364	0.0110487807542086	21.709988
1.81000018119812	945.07568359375	1.48550723679364	0.585365865845233	0.0116341467946768	22.841156
1.91000020503998	988.368041992188	1.56858668196946	0.614634132944047	0.0122195119038224	23.887472
2.01000022888184	1034.13684082031	1.65189697872847	0.651219510473311	0.0129512194544077	24.99364
2.1100001335144	1077.31713867188	1.7349764239043	0.687804888002574	0.013682927004993	26.037248
2.21000003814697	1120.21740722656	1.81828672066331	0.720731681212783	0.0143414633348584	27.074086
2.31000018119812	1162.62341308594	1.90136616583914	0.757317058742046	0.0150731708854437	28.09898
2.41000008583069	1203.88403320313	1.98467634618282	0.790243910159916	0.0158048775047064	29.096192
2.51000022888184	1244.14489746094	2.06775590777397	0.830487813800573	0.0165365859866142	30.06924
2.6100001335144	1284.69494628906	2.15106620453298	0.867073191329837	0.0172682926058769	31.049278
2.71000003814697	1321.08923339844	2.23437650129199	0.910975621081889	0.0181463416665792	31.928878
2.81000018119812	1358.37622070313	2.31791753321886	0.943902414292097	0.0188048779964447	32.830052
2.91000008583069	1394.29382324219	2.40145856514573	0.980487791821361	0.0195365864783525	33.698128
3.01000022888184	1427.64990234375	2.48476886190474	1.01707316935062	0.0203414633870125	34.5043
3.1100001335144	1464.68212890625	2.56807892583311	1.04999996256083	0.0209999997168779	35.399316
3.21000003814697	1497.84484863281	2.65161995775998	1.0865853400901	0.0217317063361406	36.200812
3.31000018119812	1528.98815917969	2.73516098968685	1.12317071761936	0.0223902445286512	36.953504
3.41000008583069	1561.25024414063	2.81870202161372	1.15975609514862	0.0230487808585167	37.733232
3.51000022888184	1590.9189453125	2.90201231837273	1.20000005699694	0.023926829919219	38.450284
3.6100001335144	1620.45764160156	2.98532261513174	1.24024390242994	0.024731706827879	39.164192
3.71000003814697	1644.55114746094	3.06886364705861	1.2768292799592	0.0253902450203896	39.7465
3.81000018119812	1671.8408203125	3.15217394381762	1.31341465748847	0.0261951219290495	40.406052
3.91000008583069	1695.171875	3.23548424057662	1.36097555514425	0.0272195115685463	40.969932
4.01000022888184	1718.01782226563	3.3190252725035	1.40853656921536	0.0280975624918938	41.522084
4.1100001335144	1740.14074707031	3.4023355692625	1.44512194674462	0.0288292672485113	42.056764
4.21000003814697	1756.95544433594	3.48564563319087	1.48536590859294	0.0296341460198164	42.463152
4.30999994277954	1775.26452636719	3.56872519478202	1.53292680624872	0.0305121950805187	42.90566
4.41000032424927	1794.8076171875	3.65203549154103	1.57317076809704	0.0313170738518238	43.377988
4.51000022888184	1810.34350585938	3.73534578830004	1.61707319784909	0.0322682932019234	43.753468
4.6100001335144	1821.02697753906	3.81842511706054	1.66829267982394	0.033292680978775	44.011672
4.71000003814697	1837.0654296875	3.90150467865169	1.71585369389504	0.0342439040541649	44.3993
4.80999994277954	1853.5009765625	3.9845840074122	1.77073176018894	0.0352682918310165	44.796524
4.91000032424927	1862.56286621094	4.06789453700185	1.82195124216378	0.0363658517599106	45.015536
5.01000022888184	1876.36010742188	4.150974098593	1.87682930845767	0.0373902432620525	45.348996
5.1100001335144	1884.82495117188	4.23428416252136	1.91707315389067	0.0382682941854	45.55358
5.21000003814697	1894.34326171875	4.31736372411251	1.96463405154645	0.0391463413834572	45.783624
5.30999994277954	1905.36315917969	4.40067378804088	2.01219506561756	0.0402439013123512	46.04996
5.41000032424927	1914.1689453125	4.48398431763053	2.0634145475924	0.0411219522356987	46.262784
5.51000022888184	1920.75866699219	4.5672943815589	2.11097556166351	0.0421463400125504	46.422048
5.6100001335144	1930.85717773438	4.65060444548726	2.16585374437273	0.0432438999414444	46.666116
5.71000003814697	1937.8837890625	4.73414547741413	2.21707322634757	0.0442682914435863	46.83594
5.80999994277954	1945.88159179688	4.81745600700378	2.27195117622614	0.0452195107936859	47.029236
5.91000032424927	1955.14074707031	4.90076607093215	2.32317065820098	0.0463170744478703	47.253016
6.01000022888184	1960.82666015625	4.9840766005218	2.37073167227209	0.0473414659500122	47.390436
6.1100001335144	1967.72900390625	5.06738666445017	2.42195115424693	0.0483658537268639	47.557256
6.21000003814697	1973.41296386719	5.15092769637704	2.47317063622177	0.0493902415037155	47.694628
6.30999994277954	1979.22717285156	5.2342377603054	2.52439035102725	0.0504146330058575	47.835152
6.41000032424927	1984.23742675781	5.31777879223228	2.57560983300209	0.0514390245079994	47.95624
6.51000022888184	1987.58374023438	5.40131982415915	2.63048778288066	0.0524634160101414	48.037116
6.6100001335144	1994.57824707031	5.4846303537488	2.6817072648555	0.0535609759390354	48.206164
6.71000003814697	1999.07263183594	5.56794041767716	2.72926827892661	0.0544390231370926	48.314788
6.80999994277954	2004.15588378906	5.65125094726682	2.78414622880518	0.055609755218029	48.437644
6.91000032424927	2008.98168945313	5.73456101119518	2.83170724287629	0.0565609745681286	48.554276
7.01000022888184	2013.82556152344	5.81787154078484	2.88658542558551	0.0576585344970226	48.671344
7.1100001335144	2015.95764160156	5.9009506367147	2.93780490756035	0.0586097538471222	48.722876
7.21000003814697	2020.00830078125	5.98426116630435	2.98902438953519	0.0597073175013065	48.820772
7.30999994277954	2026.79626464844	6.0673407278955	3.05121950805187	0.0609512217342854	48.984828
7.41000032424927	2033.21301269531	6.15065079182386	3.10609745793045	0.061975609511137	49.139912
7.51000022888184	2034.89318847656	6.23373035341501	3.16097564063966	0.063000001013279	49.18052
7.6100001335144	2039.07287597656	6.31680991500616	3.2121951226145	0.0641707330942154	49.281536
7.71000003814697	2040.20727539063	6.39988901093602	3.27073177322745	0.0653414577245712	49.308952
7.80999994277954	2044.52453613281	6.48296857252717	3.32195125520229	0.0663658529520035	49.413296
7.91000032424927	2049.06518554688	6.56604813411832	3.37317073717713	0.0673902481794357	49.523036
8.01000022888184	2051.6201171875	6.64912769570947	3.43536585569382	0.0685609728097916	49.584788
8.11000061035156	2052.65209960938	6.73243775963783	3.48658533766866	0.0696585401892662	49.609728
8.21000003814697	2056.12841796875	6.81551732122898	3.5378048196435	0.0706097558140755	49.693744
8.3100004196167	2062.06640625	6.89882785081863	3.59634147025645	0.0718536600470543	49.83726
8.40999984741211	2063.39892578125	6.9819069467485	3.64756095223129	0.0728780478239059	49.869464
8.51000022888184	2066.99975585938	7.06521747633815	3.69878043420613	0.0739024430513382	49.956492
8.61000061035156	2067.755859375	7.14852754026651	3.76097555272281	0.0751463398337364	49.974764
8.71000003814697	2071.55126953125	7.23183806985617	3.81585373543203	0.0761707276105881	50.066496
8.8100004196167	2073.60668945313	7.31514813378453	3.87439015321434	0.0773414671421051	50.116172
8.90999984741211	2074.39428710938	7.3984581977129	3.92926810309291	0.0785121992230415	50.135208
9.01000022888184	2074.91162109375	7.48176872730255	3.99146322160959	0.079609751701355	50.147708
9.11000061035156	2079.03637695313	7.56507879123092	4.04268270358443	0.080780491232872	50.2474
9.21000003814697	2079.67138671875	7.64838932082057	4.09756088629365	0.0819512158632278	50.262748
9.3100004196167	2081.04125976563	7.73169938474894	4.15609776973724	0.0830487832427025	50.295856
9.40999984741211	2083.30029296875	7.81500991433859	4.21463418751955	0.0841463431715965	50.350452
9.51000022888184	2083.80395507813	7.89831951260567	4.27317060530186	0.085317075252533	50.362624
9.61000061035156	2088.4306640625	7.98163004219532	4.32804878801107	0.086414635181427	50.474444
9.71000003814697	2089.38134765625	8.06494057178497	4.38658520579338	0.0875853672623634	50.497424
9.8100004196167	2090.45336914063	8.14825110137463	4.44878032431006	0.0889024436473846	50.523332
9.90999984741211	2094.072265625	8.2315606996417	4.50365850701928	0.0899268314242363	50.610796
10.0100002288818	2092.955078125	8.31487122923136	4.5585366897285	0.0910243839025497	50.583796
10.1100006103516	2094.46655273438	8.39818175882101	4.61707310751081	0.0922682881355286	50.620324
10.210000038147	2094.57348632813	8.48126132041216	4.68292692676187	0.093512199819088	50.622908
10.3100004196167	2096.71044921875	8.56434088200331	4.74146334454417	0.0946097522974014	50.674556
10.4099998474121	2095.65161132813	8.64765048027039	4.80000022798777	0.0958536565303802	50.648964
10.5100002288818	2098.23413085938	8.73096100986004	4.8548779450357	0.0970243960618973	50.71138
10.6100006103516	2099.66186523438	8.81427153944969	4.91707306355238	0.0981951206922531	50.745888
10.710000038147	2097.59765625	8.89735110104084	4.9719512462616	0.0992926880717278	50.696
10.8100004196167	2099.9833984375	8.98042973130941	5.03414636477828	0.100609749555588	50.75366
10.9099998474121	2099.08374023438	9.06374026089907	5.09634148329496	0.101853653788567	50.731916
11.0100002288818	2101.13452148438	9.14705079048872	5.15121966600418	0.102951221168041	50.78148
11.1100006103516	2101.205078125	9.23036132007837	5.20975608378649	0.104121945798397	50.783184
11.210000038147	2100.80029296875	9.31390188634396	5.27926813811064	0.105439022183418	50.773404
11.3100004196167	2103.15551757813	9.39721241593361	5.33414632081985	0.106536589562893	50.830324
11.4099998474121	2101.76025390625	9.48029197752476	5.39634143933654	0.107853651046753	50.796604
11.5100002288818	2103.22973632813	9.56383254379034	5.46585349366069	0.109170734882355	50.83212
11.6100006103516	2101.3642578125	9.64714307337999	5.52804861217737	0.110414631664753	50.787032
11.710000038147	2097.45141601563	9.73068363964558	5.58292679488659	0.111585363745689	50.692464
11.8100004196167	2103.17993164063	9.81399416923523	5.64878061413765	0.112829267978668	50.830916
11.9099998474121	2101.75561523438	9.89753566682339	5.7182926684618	0.114146336913109	50.796492
12.0100002288818	2101.02001953125	9.98084526509047	5.77317085117102	0.115243904292583	50.778712
12.1100006103516	2103.78393554688	10.0643867626786	5.83902420476079	0.116707317531109	50.845512
12.210000038147	2103.82006835938	10.1476972922683	5.90121932327747	0.117951221764088	50.846388
12.3100004196167	2102.99340820313	10.2312378585339	5.95975620672107	0.119048774242401	50.826408
12.4099998474121	2102.30249023438	10.3145483881235	6.01829262450337	0.120219513773918	50.809708
12.5100002288818	2104.0419921875	10.3978579863906	6.08414644375443	0.121609754860401	50.851748
12.6100006103516	2100.20654296875	10.4811685159802	6.14634156227112	0.122780494391918	50.759052
12.710000038147	2099.59619140625	10.5644790455699	6.21585361659527	0.124097555875778	50.7443
12.8100004196167	2098.9580078125	10.647558607161	6.27804873511195	0.12541463971138	50.728876
12.9099998474121	2098.80737304688	10.7308682054281	6.34024385362864	0.126658543944359	50.725236
13.0100002288818	2098.24951171875	10.8141787350178	6.40243897214532	0.127902448177338	50.711752
13.1100006103516	2096.07958984375	10.8974892646074	6.46097538992763	0.129146337509155	50.659308
13.210000038147	2093.89721679688	10.9807997941971	6.53048790991306	0.130536586046219	50.606564
13.3100004196167	2099.0087890625	11.0641093924642	6.59999996423721	0.131780490279198	50.730104
13.4099998474121	2097.26513671875	11.1474199220538	6.65853638201952	0.132951229810715	50.687964
13.5100002288818	2096.98413085938	11.2309604883194	6.72439020127058	0.134414628148079	50.681172
13.6100006103516	2094.97119140625	11.3142710179091	6.79390225559473	0.135658532381058	50.63252
13.710000038147	2097.69409179688	11.3975815474987	6.85243913903832	0.13697561621666	50.698328
13.8100004196167	2094.90209960938	11.4808920770884	6.91463425755501	0.138219505548477	50.630852
13.9099998474121	2091.72900390625	11.5642016753554	6.99146324768662	0.139756098389626	50.55416
14.0100002288818	2092.23779296875	11.6477431729436	7.05365836620331	0.140926823019981	50.56646
14.1100006103516	2089.80151367188	11.7312837392092	7.11585348471999	0.14217072725296	50.507576
14.210000038147	2089.57788085938	11.8143633008003	7.1926829405129	0.14378048479557	50.502172
14.3100004196167	2090.609375	11.8979047983885	7.25853675976396	0.144951224327087	50.527104
14.4099998474121	2088.880859375	11.9812143966556	7.31707317754626	0.146195128560066	50.485328
14.5100002288818	2086.6435546875	12.0645249262452	7.38658523187041	0.147658541798592	50.431252
14.6100006103516	2087.39404296875	12.1480664238334	7.45609775185585	0.149048775434494	50.449392
14.710000038147	2085.94506835938	12.231606990099	7.53292674198747	0.150439023971558	50.414372
14.8100004196167	2084.72290039063	12.3149175196886	7.6024392619729	0.151902437210083	50.384836
14.9099998474121	2081.53784179688	12.3982280492783	7.67926825210452	0.153439030051231	50.307856
15.0100002288818	2081.71459960938	12.4817686155438	7.74878030642867	0.154829263687134	50.312128
15.1100006103516	2079.63745117188	12.5650791451335	7.81463459134102	0.156146347522736	50.261928
15.210000038147	2079.82836914063	12.6483887434006	7.89146311581135	0.157682925462723	50.26654
15.3100004196167	2077.3662109375	12.7316992729902	7.9609751701355	0.159146338701248	50.207032
15.4099998474121	2077.34887695313	12.8150098025799	8.03414639085531	0.160536587238312	50.206616
15.5100002288818	2074.99487304688	12.8983203321695	8.10731668025255	0.162000000476837	50.14972
15.6100006103516	2074.11791992188	12.9816299304366	8.18048790097237	0.163390249013901	50.128528
15.710000038147	2074.98120117188	13.0649404600263	8.24999995529652	0.164853647351265	50.149392
15.8100004196167	2071.85083007813	13.1482509896159	8.31951200962067	0.16624391078949	50.073736
15.9099998474121	2071.5126953125	13.231560587883	8.39268323034048	0.167707324028015	50.065564
16.0100002288818	2070.75219726563	13.3146401494741	8.46585351973772	0.169097557663918	50.04718
16.1100006103516	2068.400390625	13.3979506790638	8.53902474045753	0.170634150505066	49.990344
16.2100009918213	2066.806640625	13.4812612086535	8.61219502985477	0.172170728445053	49.951824
16.3099994659424	2066.4794921875	13.5645708069205	8.68536625057459	0.173560976982117	49.943916
16.4099998474121	2061.75341796875	13.6478813365102	8.75487830489874	0.17495122551918	49.829692
16.5100002288818	2061.91845703125	13.7314228340983	8.82804859429598	0.176414638757706	49.833684
16.6100006103516	2059.4931640625	13.8147324323654	8.90121981501579	0.177951216697693	49.775068
16.7100009918213	2058.43212890625	13.8980429619551	8.97073186933994	0.179195120930672	49.749424
16.8099994659424	2053.93896484375	13.9813534915447	9.04390215873718	0.180658534169197	49.640828
16.9099998474121	2056.93896484375	14.0648940578103	9.12804901599884	0.182487800717354	49.713336
17.0100002288818	2054.18579101563	14.1482045874	9.20487847179174	0.184024393558502	49.646796
17.1100006103516	2051.48291015625	14.2315151169896	9.28170699626207	0.185414627194405	49.581472
17.2100009918213	2050.8271484375	14.3148247152567	9.35853645205498	0.187024399638176	49.56562
17.3099994659424	2049.50512695313	14.3981352448463	9.44268330931664	0.188707321882248	49.533668
17.4099998474121	2047.70581054688	14.4816767424345	9.52317100018263	0.190317064523697	49.490184
17.5100002288818	2045.31079101563	14.5647563040257	9.59634128957987	0.191707313060761	49.4323
17.6100006103516	2045.20825195313	14.6482968702912	9.67682898044586	0.193390250205994	49.42982
17.7100009918213	2042.52502441406	14.7316073998809	9.75365843623877	0.194926828145981	49.364972
17.8099994659424	2038.40661621094	14.814916998148	9.83414612710476	0.196463406085968	49.265436
17.9099998474121	2039.27368164063	14.8982275277376	9.90731734782457	0.197999998927116	49.286392
18.0100002288818	2034.59045410156	14.9815380573273	9.99146327376366	0.199609756469727	49.173204
18.1100006103516	2034.47143554688	15.0646176189184	10.0719509646297	0.201219499111176	49.170328
18.2100009918213	2034.533203125	15.1476971805096	10.1451221853495	0.202829256653786	49.17182
18.3099994659424	2030.9248046875	15.2310067787766	10.2292681112885	0.204439029097557	49.084608
18.4099998474121	2029.74853515625	15.3138553723693	10.3097558021545	0.206121951341629	49.05618
18.5100002288818	2029.07580566406	15.3969349339604	10.3865852579474	0.207512199878693	49.03992
18.6100006103516	2025.88647460938	15.4802454635501	10.4634147137403	0.209121942520142	48.96284
18.7100009918213	2020.38659667969	15.5633250251412	10.5402441695333	0.21065853536129	48.829916
18.8099994659424	2018.92614746094	15.6466346234083	10.6243900954723	0.2122682929039	48.79462
18.9099998474121	2016.51525878906	15.729945152998	10.6939021497965	0.213658526539803	48.736352
19.0100002288818	2012.91442871094	15.8130247145891	10.7634142041206	0.215121954679489	48.649324
19.1100006103516	2012.85131835938	15.8963352441788	10.8512192964554	0.216878056526184	48.6478
19.2100009918213	2010.18115234375	15.9794148057699	10.9317069873214	0.218487814068794	48.583264
19.3099994659424	2006.20629882813	16.0629563033581	11.0121946781874	0.220097571611404	48.487196
19.4099998474121	2005.39819335938	16.1462668329477	11.096341535449	0.221780478954315	48.467668
19.5100002288818	2005.02087402344	16.2298064678907	11.1804874613881	0.223390236496925	48.458548
19.6100006103516	2002.7138671875	16.3131169974804	11.2646343186498	0.225073173642159	48.402792
19.7100009918213	2000.00659179688	16.3966584950686	11.337804608047	0.226536571979523	48.33736
19.8099994659424	1997.11206054688	16.4801999926567	11.4219514653087	0.228365838527679	48.267404
19.9099998474121	1992.72875976563	16.5637396275997	11.5060973912477	0.229975610971451	48.161464
20.0100002288818	1989.45703125	16.6470501571894	11.5902442485094	0.231585368514061	48.082392
20.1100006103516	1987.46240234375	16.7305916547775	11.6707319393754	0.233268290758133	48.034184
20.2100009918213	1983.19677734375	16.8139021843672	11.7548778653145	0.234878048300743	47.931088
20.3099994659424	1978.75	16.8972127139568	11.8426829576492	0.236634150147438	47.823616
20.4099998474121	1975.39038085938	16.9807523488998	11.930488049984	0.238390251994133	47.74242
20.5100002288818	1970.78955078125	17.0640628784895	12.01097574085	0.240000009536743	47.631224
20.6100006103516	1966.53759765625	17.1473734080791	12.091463431716	0.241682916879654	47.52846
20.7100009918213	1962.18005371094	17.2309149056673	12.1792685240507	0.243439018726349	47.423144
20.8099994659424	1957.78271484375	17.3139944672585	12.2634144499898	0.245048776268959	47.316868
20.9099998474121	1951.62561035156	17.3973049968481	12.3475613072515	0.246731713414192	47.16806
21.0100002288818	1944.24694824219	17.4803845584393	12.4390246346593	0.248560979962349	46.989728
21.1100006103516	1935.09838867188	17.5634641200304	12.526829726994	0.250390231609344	46.76862
21.2100009918213	1925.40466308594	17.6467746496201	12.6182930544019	0.252146363258362	46.534336
21.3099994659424	1911.5654296875	17.7298523485661	12.7097563818097	0.254048764705658	46.19986
21.4099998474121	1899.69104003906	17.8129319101572	12.8085361793637	0.256024390459061	45.912872
21.5100002288818	1878.22143554688	17.8960114717484	12.910976074636	0.258073180913925	45.393984
21.6100006103516	1844.55749511719	17.979322001338	13.0317071452737	0.260341465473175	44.580372
21.6700000762939	-5.68313598632813	18.0291701108217	13.317072764039	0.263853639364243	-0.1373534375
