Repository: ChahGhim/SLS_PA2200_Degradation

# SLS_PA2200_Degradation
Raw and processed data accompanying the article "INDIVIDUAL AND COMBINED EFFECTS OF ENVIRONMENTAL AGING FACTORS ON THE MECHANICAL PROPERTIES OF SLS-FABRICATED PA12 PARTS" Chahine Ghimouz, Jean-Pierre Kenné, Lucas A. Hof.

Mechanical engineering department, École de technologie supérieure, 1100, rue Notre-Dame Ouest, Montreal, Québec, H3C1K3, Canada Systems Engineering Department, École de technologie supérieure, 1100, rue Notre-Dame Ouest, Montreal, Québec, H3C1K3 Canada

Data list:

File: Tensile_tests/PA12_C6_XY_6 08-30-22 12 03 48 PM/DAQ- Time, … - (Timed).txt
File Path: C:\MTS TestSuite\Data Files\Chahine\DOE\PA12_C6_XY_6 08-30-22 12 03 48 PM\DAQ- Time, … - (Timed).txt   
Test: MTS EM Tension (Extensometer)_Grand_Chahine 1
Test Run: PA12_C6_XY_6
Date: 8/30/2022 12:03:25 PM


Time 	Load 	Crosshead 	Extensometer 	Strain 	Stress 
sec	N	mm	mm	mm/mm	N/mm²
0.0999999716877937	27.5709629058838	0.0376165407942608	0.00365853657058324	0	0.6576164375
0.199999943375587	86.4767227172852	0.120696022349875	0.0329268295899965	0.000585365865845233	2.062623375
0.300000220537186	142.815902709961	0.204237047000788	0.0695121925673448	0.00124390237033367	3.40641275
0.400000184774399	198.71565246582	0.287778093479574	0.0987804887699895	0.0019756096880883	4.739721
0.500000178813934	254.204025268555	0.371319125406444	0.131707318359986	0.0026341462507844	6.0632175
0.600000143051147	308.372497558594	0.454398599686101	0.168292681337334	0.0032926828134805	7.3552315
0.700000107288361	360.761505126953	0.53770886734128	0.201219518203288	0.0039512193761766	8.604802
0.800000071525574	412.174560546875	0.621019105892628	0.237804881180637	0.00468292692676187	9.831095
0.900000035762787	466.438690185547	0.704098609276116	0.278048770269379	0.0055609755218029	11.125391
1	515.724060058594	0.787408847827464	0.318292673910037	0.00636585336178541	12.300935
1.10000002384186	567.878540039063	0.870719086378813	0.358536577550694	0.00709756091237068	13.544911
1.19999992847443	617.420104980469	0.954029383137822	0.391463428968564	0.00775609724223614	14.726566
1.30000019073486	667.181213378906	1.03733956348151	0.431707303505391	0.00848780479282141	15.913457
1.40000021457672	715.370849609375	1.12088059540838	0.468292681034654	0.00929268263280392	17.062864
1.50000011920929	763.009338378906	1.20419089216739	0.504878058563918	0.0100243911147118	18.199128
1.60000014305115	810.751159667969	1.28773192409426	0.541463436093181	0.0107560968026519	19.337854
1.70000004768372	856.347290039063	1.37127295602113	0.578048755414784	0.0114878043532372	20.425404
1.80000007152557	900.713684082031	1.45458325278014	0.610975606832653	0.0122195119038224	21.48362
1.89999997615814	945.690795898438	1.53812428470701	0.640243873931468	0.0128048770129681	22.556404
2	988.415405273438	1.6214344650507	0.676829251460731	0.0134634142741561	23.575462
2.09999990463257	1029.11804199219	1.70474476180971	0.713414628989995	0.0141951218247414	24.546292
2.20000004768372	1071.48864746094	1.78828579373658	0.750000006519258	0.0149268293753266	25.556906
2.30000019073486	1110.95690917969	1.87182682566345	0.786585384048522	0.0156585369259119	26.498294
2.40000009536743	1151.90087890625	1.9549063872546	0.826829287689179	0.0163902435451746	27.474882
2.50000023841858	1188.62780761719	2.03844741918147	0.859756080899388	0.0171951223164797	28.350884
2.60000014305115	1227.25256347656	2.12175748310983	0.896341458428651	0.0178536586463451	29.272152
2.70000004768372	1267.71630859375	2.20460630953312	0.932926835957915	0.0186585374176502	30.237284
2.79999995231628	1301.60778808594	2.28791660629213	0.976829323917627	0.0193902440369129	31.045656
2.90000009536743	1336.279296875	2.37122690305114	1.01341458503157	0.020195122808218	31.872634
3	1368.46350097656	2.45430623181164	1.0463414946571	0.0209268294274807	32.640284
3.09999990463257	1400.63391113281	2.53761652857065	1.08292687218636	0.0215853657573462	33.407606
3.20000004768372	1431.38171386719	2.6206960901618	1.12317071761936	0.0223902445286512	34.140996
3.30000019073486	1459.05627441406	2.70354468375444	1.15975609514862	0.0231219492852688	34.801084
3.40000009536743	1489.54907226563	2.78685498051345	1.20000005699694	0.023926829919219	35.528392
3.50000023841858	1514.90258789063	2.8699345421046	1.24390248674899	0.0248048789799213	36.133116
3.60000014305115	1541.01940917969	2.95301387086511	1.28048774786294	0.025536585599184	36.756048
3.70000004768372	1566.22631835938	3.03655490279198	1.32073170971125	0.026341462507844	37.35728
3.79999995231628	1589.78759765625	3.11963446438313	1.36097555514425	0.0271463412791491	37.919256
3.90000009536743	1611.22546386719	3.20294476114213	1.40121951699257	0.0280243903398514	38.430588
4	1634.13623046875	3.28625505790114	1.44512194674462	0.0288292672485113	38.977052
4.09999990463257	1652.39868164063	3.36956512182951	1.48902437649667	0.0296341460198164	39.412644
4.19999980926514	1671.58605957031	3.45287541858852	1.53292680624872	0.0305121950805187	39.870296
4.30000019073486	1686.06994628906	3.53664718568325	1.58048782031983	0.0315365865826607	40.21576
4.40000009536743	1704.71276855469	3.6197267472744	1.62439025007188	0.0324146337807179	40.660428
4.5	1719.41552734375	3.70303704403341	1.67195126414299	0.033292680978775	41.011112
4.59999990463257	1730.45324707031	3.78657807596028	1.71951216179878	0.034317072480917	41.274384
4.70000028610229	1747.2646484375	3.86988837271929	1.76707317586988	0.0352682918310165	41.675364
4.80000019073486	1760.31408691406	3.95342940464616	1.81097560562193	0.0361463390290737	41.986616
4.90000009536743	1771.08666992188	4.03697043657303	1.85487803537399	0.0369512215256691	42.24356
5	1785.17810058594	4.1205114684999	1.90243904944509	0.0379024408757687	42.579668
5.09999990463257	1794.69897460938	4.20359103009105	1.94999994710088	0.0388536565005779	42.806756
5.19999980926514	1806.63098144531	4.28713206201792	2.00121942907572	0.0398780480027199	43.091356
5.30000019073486	1815.18969726563	4.37044212594628	2.04878044314682	0.0409024395048618	43.295496
5.40000009536743	1828.90344238281	4.45375265553594	2.09999992512167	0.0419268310070038	43.622596
5.5	1837.2470703125	4.53729368746281	2.15121940709651	0.0429512187838554	43.821604
5.59999990463257	1842.18273925781	4.62037278339267	2.20243912190199	0.0439756065607071	43.939328
5.70000028610229	1850.84924316406	4.70345234498382	2.25365860387683	0.044926829636097	44.14604
5.80000019073486	1857.41174316406	4.78653190657496	2.29756091721356	0.0458780489861965	44.302568
5.90000009536743	1867.99548339844	4.86984197050333	2.34512193128467	0.0468292683362961	44.555008
6	1873.13366699219	4.95292153209448	2.39268294535577	0.0477804914116859	44.677564
6.09999990463257	1880.51245117188	5.03600109368563	2.44024395942688	0.0486585348844528	44.85356
6.19999980926514	1888.61291503906	5.11908065527678	2.49146344140172	0.0496829263865948	45.046772
6.30000019073486	1894.38671875	5.20216021686792	2.53902445547283	0.0507073141634464	45.184488
6.40000009536743	1901.72839355469	5.28547028079629	2.59756087325513	0.0518048778176308	45.3596
6.5	1908.18530273438	5.36854984238744	2.64878058806062	0.0529024377465248	45.513608
6.59999990463257	1910.5888671875	5.45162940397859	2.70365853793919	0.0539268255233765	45.570936
6.70000028610229	1919.13903808594	5.53493946790695	2.7512195520103	0.0549512207508087	45.774872
6.80000019073486	1923.08728027344	5.6182499974966	2.80243903398514	0.0559756122529507	45.869048
6.90000009536743	1929.83935546875	5.70132909342647	2.85000004805624	0.0569268316030502	46.030096
7	1933.4638671875	5.78463962301612	2.90121953003109	0.0579512193799019	46.116548
7.09999990463257	1937.83068847656	5.86794968694448	2.95243901200593	0.0589756108820438	46.220704
7.19999980926514	1944.25354003906	5.95126021653414	3.0073169618845	0.0600000023841858	46.3739
7.30000019073486	1946.39099121094	6.03480124846101	3.05853667668998	0.0610975585877895	46.42488
7.40000009536743	1951.7490234375	6.11788034439087	3.10609745793045	0.061975609511137	46.55268
7.5	1958.87280273438	6.20119087398052	3.16097564063966	0.0631463453173637	46.722596
7.59999990463257	1960.96704101563	6.28450093790889	3.20853665471077	0.064097560942173	46.772544
7.70000028610229	1966.80981445313	6.36781146749854	3.25975613668561	0.0651219561696053	46.911908
7.80000019073486	1970.40930175781	6.45135249942541	3.31463408656418	0.0662195086479187	46.99776
7.90000009536743	1973.71240234375	6.53466256335378	3.3695122692734	0.0673170685768127	47.076544
8	1975.82336425781	6.61774212494493	3.42073175124824	0.068341463804245	47.126896
8.10000038146973	1979.291015625	6.70105218887329	3.47926840186119	0.0693658590316772	47.209604
8.19999980926514	1981.81713867188	6.78459322080016	3.53414635173976	0.0705365836620331	47.269856
8.30000019073486	1986.50085449219	6.86790375038981	3.5853658337146	0.0715609788894653	47.381572
8.40000057220459	1988.58483886719	6.95121381431818	3.62926837988198	0.0725121945142746	47.43128
8.5	1990.54614257813	7.03452434390783	3.68048786185682	0.0735365822911263	47.47806
8.60000038146973	1992.91845703125	7.11760343983769	3.73536581173539	0.0746341496706009	47.534644
8.69999980926514	1997.33422851563	7.20091396942735	3.79024399444461	0.0756585374474525	47.639968
8.80000019073486	2001.05847167969	7.28422403335571	3.84878041222692	0.076829269528389	47.728796
8.89999961853027	2002.53527832031	7.36730359494686	3.89999989420176	0.0778536573052406	47.76402
9	2007.52795410156	7.45061365887523	3.9512193761766	0.0789512246847153	47.883108
9.10000038146973	2009.02172851563	7.53369322046638	4.00609755888581	0.0800487771630287	47.918736
9.19999980926514	2011.29675292969	7.61700375005603	4.06097574159503	0.0810731649398804	47.973
9.30000019073486	2009.34484863281	7.70008331164718	4.11585345864296	0.0822439044713974	47.926444
9.40000057220459	2013.9609375	7.78339337557554	4.17439034208655	0.0833414644002914	48.036544
9.5	2016.60205078125	7.8667039051652	4.22926852479577	0.0845121964812279	48.09954
9.60000038146973	2017.59375	7.95001350343227	4.2841462418437	0.0856097638607025	48.123192
9.69999980926514	2019.12670898438	8.03355500102043	4.34268312528729	0.086707316339016	48.159756
9.80000019073486	2020.92126464844	8.11686553061008	4.4012195430696	0.0878780484199524	48.20256
9.89999961853027	2020.65356445313	8.20017512887716	4.45243902504444	0.0889756083488464	48.196176
10	2023.50317382813	8.28371662646532	4.51097544282675	0.0900731682777405	48.264144
10.1000003814697	2024.92626953125	8.3670262247324	4.56585362553597	0.0911707356572151	48.298088
10.1999998092651	2030.17358398438	8.45056772232056	4.62439004331827	0.0924146324396133	48.423244
10.3000001907349	2027.07214355469	8.53387825191021	4.67926822602749	0.0934390276670456	48.349268
10.4000005722046	2029.95080566406	8.61718785017729	4.73780510947108	0.0946097522974014	48.417932
10.5	2029.76354980469	8.70072934776545	4.78902459144592	0.0957073196768761	48.413464
10.6000003814697	2031.79089355469	8.78426991403103	4.84756100922823	0.0968048796057701	48.46182
10.6999998092651	2030.8720703125	8.86758044362068	4.89878049120307	0.0979024320840836	48.439904
10.8000001907349	2031.81201171875	8.95112194120884	4.96463431045413	0.0991463363170624	48.462324
10.8999996185303	2035.02551269531	9.03443153947592	5.02317072823644	0.100317075848579	48.538972
11	2028.86596679688	9.11774206906557	5.08170714601874	0.101487800478935	48.392056
11.1000003814697	2034.212890625	9.20105259865522	5.14390226453543	0.102731704711914	48.519588
11.1999998092651	2035.67797851563	9.2843621969223	5.20609738305211	0.103975608944893	48.554536
11.3000001907349	2035.88989257813	9.36744175851345	5.2646342664957	0.105146333575249	48.559588
11.4000005722046	2041.10290527344	9.4507522881031	5.31951198354363	0.106317073106766	48.683928
11.5	2037.2255859375	9.53406281769276	5.38170710206032	0.107560977339745	48.591448
11.6000003814697	2035.87072753906	9.61737241595984	5.44024398550391	0.1087317019701	48.559132
11.6999998092651	2039.03466796875	9.70068294554949	5.5024391040206	0.109902441501617	48.634596
11.8000001907349	2038.080078125	9.78399347513914	5.56463422253728	0.111146345734596	48.611828
11.8999996185303	2036.69958496094	9.86730400472879	5.62317064031959	0.112317070364952	48.5789
12	2037.62329101563	9.95084457099438	5.6780488230288	0.113487802445889	48.600932
12.1000003814697	2038.06530761719	10.0339241325855	5.74024394154549	0.114658541977406	48.611476
12.1999998092651	2037.69750976563	10.1172346621752	5.79878035932779	0.115829266607761	48.602704
12.3000001907349	2036.30139160156	10.2005442604423	5.86097547784448	0.11707317084074	48.569404
12.4000005722046	2037.21252441406	10.2838547900319	5.91951236128807	0.118317075073719	48.591136
12.5	2036.43298339844	10.3673962876201	5.98170747980475	0.119487799704075	48.572544
12.6000003814697	2036.91906738281	10.4509368538857	6.04390259832144	0.120731703937054	48.584136
12.6999998092651	2038.43566894531	10.5342473834753	6.10609771683812	0.121975608170033	48.620312
12.8000001907349	2035.01342773438	10.617557913065	6.16829283535481	0.123219504952431	48.538684
12.8999996185303	2036.3486328125	10.700867511332	6.23048795387149	0.12446340918541	48.570532
13	2035.98693847656	10.7844090089202	6.2890243716538	0.125634148716927	48.561904
13.1000003814697	2034.7998046875	10.8677186071873	6.3475607894361	0.126878052949905	48.533588
13.1999998092651	2034.51232910156	10.9512601047754	6.41341460868716	0.128195121884346	48.526732
13.3000001907349	2033.25451660156	11.0345706343651	6.47195102646947	0.129365861415863	48.496732
13.4000005722046	2035.07409667969	11.1181112006307	6.54146354645491	0.130609750747681	48.540132
13.5	2033.55212402344	11.2016526982188	6.60365866497159	0.131853654980659	48.503828
13.6000003814697	2030.91271972656	11.2849622964859	6.66585378348827	0.1331707239151	48.440876
13.6999998092651	2034.62292480469	11.3682728260756	6.73536583781242	0.134560972452164	48.529368
13.8000001907349	2032.41223144531	11.4515833556652	6.79756095632911	0.135878041386604	48.47664
13.8999996185303	2034.09216308594	11.5346629172564	6.85975607484579	0.137048780918121	48.516708
14	2031.58410644531	11.6179725155234	6.92560989409685	0.138439029455185	48.456888
14.1000003814697	2029.19311523438	11.7012830451131	6.98780501261353	0.139609754085541	48.39986
14.1999998092651	2028.13293457031	11.7843626067042	7.05365836620331	0.14085365831852	48.374572
14.3000001907349	2026.08740234375	11.8676731362939	7.12317088618875	0.142243906855583	48.32578
14.4000005722046	2024.58715820313	11.9512137025595	7.18536600470543	0.143634140491486	48.29
14.5	2025.70349121094	12.0342932641506	7.2512193582952	0.144951224327087	48.316624
14.6000003814697	2026.68371582031	12.1176037937403	7.31341447681189	0.146195128560066	48.340004
14.6999998092651	2023.064453125	12.2009143233299	7.37926829606295	0.147439032793045	48.25368
14.8000001907349	2021.525390625	12.284223921597	7.44512211531401	0.148829266428947	48.216968
14.8999996185303	2023.92919921875	12.3677654191852	7.51463416963816	0.150073170661926	48.274304
15	2020.86694335938	12.4510750174522	7.57682928815484	0.151317074894905	48.201264
15.1000003814697	2019.98693847656	12.5341545790434	7.63902440667152	0.152634143829346	48.180276
15.1999998092651	2018.79455566406	12.6176960766315	7.70121952518821	0.153951212763786	48.151836
15.3000001907349	2018.00134277344	12.7010066062212	7.76707334443927	0.155268296599388	48.132916
15.4000005722046	2015.19079589844	12.7843162044883	7.8402440994978	0.156658530235291	48.06588
15.5	2012.76062011719	12.8678577020764	7.91341438889503	0.158121958374977	48.007916
15.6000003814697	2011.88269042969	12.951398268342	7.98292644321918	0.15951219201088	47.986976
15.6999998092651	2007.064453125	13.0344778299332	8.056097663939	0.160975605249405	47.872052
15.8000001907349	1998.42468261719	13.1177883595228	8.12560971826315	0.162365853786469	47.665976
15.8999996185303	1978.42956542969	13.2010988891125	8.1951217725873	0.163829267024994	47.189056
15.9800004959106	-0.764726877212524	13.2664078846574	8.66707321256399	0.172609761357307	-0.01824009375

File: Tensile_tests/PA12_C6_XY_7 08-30-22 12 05 17 PM/DAQ- Time, … - (Timed).txt
File Path: C:\MTS TestSuite\Data Files\Chahine\DOE\PA12_C6_XY_7 08-30-22 12 05 17 PM\DAQ- Time, … - (Timed).txt   
Test: MTS EM Tension (Extensometer)_Grand_Chahine 1
Test Run: PA12_C6_XY_7
Date: 8/30/2022 12:04:52 PM


Time 	Load 	Crosshead 	Extensometer 	Strain 	Stress 
sec	N	mm	mm	mm/mm	N/mm²
0.0999999716877937	26.9768352508545	0.0422320699726697	0.0109756101664971	0.000146341466461308	0.6484441875
0.199999943375587	87.6512985229492	0.125080769066699	0.0439024406659883	0.00087804882787168	2.10688075
0.299999892711639	145.22444152832	0.208852579817176	0.0804878072813153	0.00153658539056778	3.49077075
0.399999886751175	200.269378662109	0.292393611744046	0.109756096208002	0.00212195119820535	4.81389
0.499999850988388	254.325347900391	0.375703879399225	0.142682925797999	0.00278048776090145	6.1132375
0.599999785423279	310.255310058594	0.459014117950574	0.179268288775347	0.00351219531148672	7.45763
0.699999809265137	361.747314453125	0.542324385605752	0.208536584977992	0.00417073164135218	8.695347
0.79999977350235	416.440765380859	0.625634624157101	0.248780474066734	0.00490243919193745	10.010018
0.899999737739563	463.857391357422	0.708714127540588	0.296341459034011	0.0057804873213172	11.149775
1	514.903625488281	0.791793572716415	0.32926828134805	0.00651219487190247	12.376777
1.10000002384186	563.974975585938	0.875334604643285	0.362195132765919	0.00724390242248774	13.556309
1.19999992847443	615.271057128906	0.958414108026773	0.398780481191352	0.00790243875235319	14.789316
1.29999995231628	663.847595214844	1.04195508174598	0.435365858720616	0.00863414630293846	15.956954
1.39999985694885	708.589050292969	1.12549611367285	0.475609762361273	0.00936585385352373	17.032408
1.49999988079071	758.321716308594	1.20880641043186	0.508536584675312	0.010097561404109	18.227836
1.59999978542328	806.756225585938	1.29211670719087	0.54878048831597	0.0109024392440915	19.39206
1.69999980926514	849.7841796875	1.37565773911774	0.585365865845233	0.0115609746426344	20.426326
1.79999971389771	895.918518066406	1.45896791946143	0.618292659055442	0.0122926831245422	21.53526
1.89999973773956	941.1005859375	1.54273980297148	0.651219510473311	0.0129512194544077	22.621306
2	982.420166015625	1.62604998331517	0.68414636189118	0.0136097557842731	23.614506
2.09999990463257	1026.17077636719	1.70936028007418	0.717073155101389	0.0142682921141386	24.666144
2.20000004768372	1066.56726074219	1.79290131200105	0.750000006519258	0.0149268293753266	25.637158
2.29999995231628	1107.876953125	1.87621160876006	0.786585384048522	0.0156585369259119	26.630122
2.39999985694885	1146.71801757813	1.95929105393589	0.823170761577785	0.0163902435451746	27.563746
2.49999976158142	1182.57995605469	2.04306282103062	0.859756080899388	0.0171219520270824	28.425762
2.59999990463257	1221.73059082031	2.12614238262177	0.892682932317257	0.0177804883569479	29.36683
2.69999980926514	1259.32202148438	2.20922171138227	0.925609783735126	0.0184390246868134	30.270418
2.79999971389771	1294.99194335938	2.29253200814128	0.958536576945335	0.0190975610166788	31.127818
2.89999961853027	1328.65307617188	2.37561156973243	0.995121896266937	0.0198292694985867	31.936934
3	1362.42639160156	2.45869113132358	1.0317072737962	0.0205609761178494	32.748746
3.09999990463257	1394.64855957031	2.54200119525194	1.06463418342173	0.0212195124477148	33.523272
3.20000004768372	1423.66101074219	2.62508075684309	1.10487802885473	0.0220243912190199	34.220648
3.29999995231628	1454.98229980469	2.70816031843424	1.14146340638399	0.0227560959756374	34.97352
3.39999985694885	1480.63818359375	2.79123964719474	1.18170736823231	0.0235609747469425	35.590212
3.49999976158142	1509.7041015625	2.87454994395375	1.21829262934625	0.0242926832288504	36.288872
3.59999990463257	1533.09362792969	2.9576295055449	1.25853659119457	0.0250975601375103	36.851088
3.69999980926514	1557.12707519531	3.04093980230391	1.29878043662757	0.0259024389088154	37.42878
3.79999971389771	1580.92761230469	3.12401913106442	1.34634145069867	0.0267804879695177	38.000876
3.89999961853027	1605.68139648438	3.20732942782342	1.38658541254699	0.02765853703022	38.595884
4	1626.85974121094	3.29063972458243	1.42682925797999	0.0284634158015251	39.104948
4.09999990463257	1646.20227050781	3.3741807565093	1.4743902720511	0.0294146332889795	39.569888
4.19999980926514	1665.89990234375	3.45749105326831	1.51463411748409	0.0302195139229298	40.04336
4.29999971389771	1681.57043457031	3.54080135002732	1.55853654723614	0.0310975611209869	40.420036
4.40000009536743	1699.01538085938	3.62434238195419	1.6024389769882	0.0319756120443344	40.83936
4.5	1715.88464355469	3.70765244588256	1.64634152315557	0.0328536592423916	41.244848
4.59999990463257	1728.07995605469	3.79119347780943	1.69390242081136	0.0337317064404488	41.537988
4.69999980926514	1741.34985351563	3.87450377456844	1.73780485056341	0.0346097573637962	41.856956
4.79999971389771	1755.15161132813	3.95804503932595	1.78536586463451	0.0355609767138958	42.188712
4.89999961853027	1766.29077148438	4.04158607125282	1.83292687870562	0.0365121960639954	42.456464
5	1778.82006835938	4.12489613518119	1.87682930845767	0.0374634154140949	42.757632
5.09999990463257	1789.27282714844	4.20820619910955	1.92804879043251	0.0384146347641945	43.008884
5.19999980926514	1800.27770996094	4.29174723103642	1.97195122018456	0.0393658541142941	43.273408
5.29999971389771	1810.9892578125	4.37482679262757	2.02682917006314	0.0404634140431881	43.530884
5.40000009536743	1819.3642578125	4.45836782455444	2.08170735277236	0.04148780554533	43.732196
5.5	1829.61376953125	4.5416783541441	2.12560966610909	0.0424390248954296	43.978564
5.59999990463257	1835.35095214844	4.62475791573524	2.17317068018019	0.0433902442455292	44.116468
5.69999980926514	1847.35815429688	4.70806797966361	2.22439016215503	0.0444146320223808	44.405088
5.79999971389771	1856.06140136719	4.79114754125476	2.27195117622614	0.0452926829457283	44.614288
5.89999961853027	1861.54943847656	4.87422710284591	2.31951219029725	0.0463170744478703	44.746204
6	1870.18273925781	4.95753716677427	2.37073167227209	0.0473414659500122	44.953724
6.09999990463257	1875.90393066406	5.04061672836542	2.41829268634319	0.0482926853001118	45.091244
6.19999980926514	1882.45544433594	5.12369628995657	2.4658537004143	0.0492439046502113	45.248724
6.29999971389771	1889.17541503906	5.20677538588643	2.52073165029287	0.0501951202750206	45.410252
6.40000009536743	1896.85949707031	5.28985494747758	2.56829266436398	0.0512926839292049	45.594952
6.5	1903.92687988281	5.37293450906873	2.61585367843509	0.0522439032793045	45.764832
6.59999990463257	1908.48901367188	5.45624503865838	2.66341469250619	0.0531951189041138	45.874492
6.69999980926514	1916.89038085938	5.53955510258675	2.7109757065773	0.0541463419795036	46.076436
6.79999971389771	1919.3583984375	5.62263466417789	2.76219518855214	0.0550975613296032	46.13576
6.89999961853027	1925.88391113281	5.70594472810626	2.81341467052698	0.0561219491064548	46.292616
7	1929.71520996094	5.78925525769591	2.86829262040555	0.0572195127606392	46.384708
7.09999990463257	1935.60119628906	5.87233435362577	2.91585363447666	0.0581707358360291	46.526192
7.19999980926514	1939.98510742188	5.95587538555264	2.96341464854777	0.0591951236128807	46.631568
7.29999971389771	1945.162109375	6.0391859151423	3.02195129916072	0.0603658519685268	46.756008
7.40000009536743	1949.44250488281	6.12249597907066	3.07682924903929	0.0613902471959591	46.858896
7.5	1950.75671386719	6.20580650866032	3.12804873101413	0.0624146349728107	46.890484
7.59999990463257	1956.58959960938	6.28911657258868	3.17926821298897	0.0635121911764145	47.030692
7.69999980926514	1964.15893554688	6.37242663651705	3.23048769496381	0.0644634142518044	47.212636
7.79999971389771	1967.212890625	6.4557371661067	3.28536587767303	0.0655609741806984	47.286044
7.89999961853027	1969.39099121094	6.53904723003507	3.3402438275516	0.066658541560173	47.3384
8	1976.86340332031	6.62235775962472	3.39146330952644	0.0677560940384865	47.518012
8.10000038146973	1975.67468261719	6.70566782355309	3.44268302433193	0.0687804892659187	47.48944
8.19999980926514	1980.27160644531	6.78920885547996	3.50121944211423	0.0698780491948128	47.599936
8.30000019073486	1984.38903808594	6.8722884170711	3.55975609272718	0.0711219534277916	47.698908
8.39999961853027	1989.62121582031	6.95582944899797	3.61097557470202	0.0721463412046433	47.824672
8.5	1991.93383789063	7.03913951292634	3.6548781208694	0.0730243921279907	47.880264
8.59999942779541	1993.38818359375	7.12221907451749	3.70609760284424	0.0740487799048424	47.91522
8.69999980926514	1992.77197265625	7.20529863610864	3.76463425345719	0.0751463398337364	47.900408
8.80000019073486	1997.755859375	7.288608700037	3.81585373543203	0.0762438997626305	48.020208
8.89999961853027	1999.28149414063	7.37191922962666	3.86707321740687	0.0772682949900627	48.05688
9	2003.69116210938	7.45522929355502	3.92560986801982	0.0783658474683762	48.162876
9.10000038146973	2006.21752929688	7.53830885514617	3.97682934999466	0.079390250146389	48.2236
9.19999980926514	2009.14196777344	7.62138841673732	4.0280488319695	0.0804878026247025	48.293896
9.30000019073486	2011.13171386719	7.70469848066568	4.08658524975181	0.0815853625535965	48.341724
9.39999961853027	2011.64636230469	7.78800901025534	4.13780473172665	0.0826097577810287	48.354096
9.5	2014.23547363281	7.87131953984499	4.18902421370149	0.0836341455578804	48.416328
9.59999942779541	2015.70385742188	7.95462913811207	4.2439023964107	0.0848048776388168	48.451624
9.69999980926514	2019.28137207031	8.03817063570023	4.29878057911992	0.0859024375677109	48.537616
9.80000019073486	2020.75415039063	8.12125019729137	4.35365876182914	0.0869999974966049	48.57302
9.89999961853027	2021.05920410156	8.20479076355696	4.41219517961144	0.0880975648760796	48.580352
10	2025.23706054688	8.28810129314661	4.46707336232066	0.089195117354393	48.680776
10.1000003814697	2026.02807617188	8.37141182273626	4.52195107936859	0.09036585688591	48.699788
10.1999998092651	2026.48193359375	8.45495238900185	4.58048796281219	0.0915365815162659	48.710696
10.3000001907349	2029.01184082031	8.53849388659	4.63902438059449	0.0926341488957405	48.771508
10.3999996185303	2033.76623535156	8.62180348485708	4.69390256330371	0.0938048809766769	48.885792
10.5	2034.19323730469	8.70511401444674	4.74878028035164	0.0948292687535286	48.896056
10.5999994277954	2030.73901367188	8.78865458071232	4.80365846306086	0.096000000834465	48.813024
10.6999998092651	2033.49194335938	8.87196511030197	4.86219534650445	0.0970975607633591	48.879196
10.8000001907349	2033.88000488281	8.95573664456606	4.91341482847929	0.0981951206922531	48.888524
10.8999996185303	2033.74621582031	9.03904717415571	4.9719512462616	0.0993658527731895	48.885308
11	2036.88061523438	9.12212673574686	5.0304876640439	0.100463412702084	48.960652
11.1000003814697	2033.63488769531	9.20543726533651	5.0890245474875	0.10163414478302	48.882632
11.1999998092651	2036.09912109375	9.28874779492617	5.14390226453543	0.102804884314537	48.941868
11.3000001907349	2034.75305175781	9.37182642519474	5.20609738305211	0.104048781096935	48.909512
11.3999996185303	2035.70849609375	9.4553679227829	5.2646342664957	0.105146333575249	48.932476
11.5	2041.94653320313	9.53867845237255	5.33048762008548	0.106390237808228	49.08242
11.5999994277954	2040.50415039063	9.6217580139637	5.38536580279469	0.107560977339745	49.047752
11.6999998092651	2039.62280273438	9.70529858022928	5.44024398550391	0.108658537268639	49.026564
11.8000001907349	2040.87377929688	9.78860910981894	5.49878040328622	0.109902441501617	49.056636
11.8999996185303	2042.68176269531	9.87168867141008	5.55731728672981	0.111000001430511	49.100096
12	2040.19372558594	9.95522923767567	5.61219500377774	0.112170733511448	49.040288
12.1000003814697	2039.77062988281	10.0385397672653	5.67439012229443	0.113341465592384	49.03012
12.1999998092651	2041.77453613281	10.121850296855	5.73292700573802	0.11451219022274	49.078288
12.3000001907349	2040.32922363281	10.2051598951221	5.7951221242547	0.115756094455719	49.043548
12.3999996185303	2040.00598144531	10.2884704247117	5.85365854203701	0.116999998688698	49.035776
12.5	2043.22314453125	10.3717809543014	5.91219495981932	0.118097558617592	49.113108
12.5999994277954	2039.20983886719	10.4553215205669	5.974390078336	0.119414635002613	49.01664
12.6999998092651	2041.95861816406	10.5386320501566	6.03292696177959	0.120512187480927	49.082712
12.8000001907349	2041.24633789063	10.6219425797462	6.09512208029628	0.121756091713905	49.065592
12.8999996185303	2041.20092773438	10.7054831460118	6.15731719881296	0.122999995946884	49.0645
13	2039.26940917969	10.7887936756015	6.22682925313711	0.124390244483948	49.018072
13.1000003814697	2039.01965332031	10.8723342418671	6.28536567091942	0.125560969114304	49.012068
13.1999998092651	2042.08850097656	10.9558757394552	6.3475607894361	0.126804873347282	49.085836
13.3000001907349	2039.72033691406	11.0391862690449	6.4060976728797	0.128048777580261	49.028912
13.3999996185303	2039.64294433594	11.1227268353105	6.46829279139638	0.12929268181324	49.027048
13.5	2038.49548339844	11.2060373649001	6.53048790991306	0.130536586046219	48.999468
13.5999994277954	2035.37414550781	11.2893469631672	6.59268302842975	0.131780490279198	48.92444
13.6999998092651	2038.42504882813	11.3728884607553	6.65487814694643	0.133024394512177	48.997776
13.8000001907349	2035.74060058594	11.4559680223465	6.7207315005362	0.134195119142532	48.933248
13.8999996185303	2036.19348144531	11.5390475839376	6.7792683839798	0.135439023375511	48.944136
14	2036.21313476563	11.6225881502032	6.8378048017621	0.136609762907028	48.944608
14.1000003814697	2036.73010253906	11.7058986797929	6.8963416852057	0.137853652238846	48.957032
14.1999998092651	2036.30725097656	11.788978241384	6.96585373952985	0.139170736074448	48.946868
14.3000001907349	2033.79089355469	11.8722887709737	7.03170709311962	0.140560984611511	48.886384
14.3999996185303	2032.90356445313	11.9555983692408	7.09756091237068	0.141731709241867	48.865056
14.5	2031.97399902344	12.0389088988304	7.16341473162174	0.143048778176308	48.842712
14.5999994277954	2031.134765625	12.1222194284201	7.23292678594589	0.144439026713371	48.82254
14.6999998092651	2030.43420410156	12.2055290266871	7.29878060519695	0.145829260349274	48.8057
14.8000001907349	2026.83642578125	12.2886085882783	7.36097572371364	0.147073164582253	48.71922
14.8999996185303	2028.79931640625	12.3721500858665	7.41951214149594	0.148317068815231	48.7664
15	2029.71374511719	12.455690652132	7.48902419582009	0.149707317352295	48.78838
15.1000003814697	2025.49108886719	12.5387702137232	7.55487801507115	0.150951221585274	48.68688
15.1999998092651	2024.15502929688	12.6220807433128	7.61707313358784	0.15212194621563	48.654764
15.3000001907349	2024.02734375	12.7056213095784	7.67926825210452	0.153439030051231	48.651696
15.3999996185303	2022.88012695313	12.7889318391681	7.73780466988683	0.154609754681587	48.62412
15.5	2023.16528320313	12.8722423687577	7.80365848913789	0.15599998831749	48.630976
15.5999994277954	2022.490234375	12.9557829350233	7.86951184272766	0.157317072153091	48.614748
15.6999998092651	2022.06237792969	13.0388624966145	7.93536566197872	0.158634155988693	48.604464
15.8000001907349	2016.45581054688	13.1221730262041	7.99756124615669	0.159878045320511	48.4697
15.8999996185303	2020.12829589844	13.2057135924697	8.07073153555393	0.161268293857574	48.557976
16	2015.19445800781	13.2887931540608	8.14390275627375	0.162658542394638	48.43938
16.1000003814697	2015.87866210938	13.372334651649	8.2134148105979	0.164121955633163	48.455828
16.2000007629395	2015.71069335938	13.4556451812387	8.28292686492205	0.165512189269066	48.451788
16.2999992370605	2014.36145019531	13.5387238115072	8.34878068417311	0.166902422904968	48.419356
16.3999996185303	2014.50415039063	13.6220343410969	8.41829273849726	0.16821950674057	48.422788
16.5	2010.99401855469	13.7053448706865	8.48780479282141	0.169609755277634	48.338412
16.6000003814697	2008.30212402344	13.7884244322777	8.55731684714556	0.171000003814697	48.273708
16.6999988555908	2006.55932617188	13.8717349618673	8.62682890146971	0.172463417053223	48.231816
16.7999992370605	2002.65698242188	13.9548135921359	8.70365835726261	0.173853650689125	48.138016
16.8999996185303	2003.32373046875	14.0378931537271	8.77317041158676	0.175317078828812	48.154044
17	1999.5517578125	14.1209727153182	8.83902423083782	0.176634162664413	48.063376
17.1000003814697	1997.44409179688	14.2040522769094	8.91219545155764	0.178170725703239	48.012712
17.2000007629395	1992.85656738281	14.2871318385005	8.98902397602797	0.179634153842926	47.902444
17.2999992370605	1992.45947265625	14.3704423680902	9.05853696167469	0.181024387478828	47.892896
17.3999996185303	1989.32971191406	14.4537519663572	9.12804901599884	0.182487800717354	47.817668
17.5	1985.86389160156	14.5366014912724	9.21585410833359	0.184170737862587	47.73436
17.6000003814697	1985.51403808594	14.6199110895395	9.28536616265774	0.185560971498489	47.725948
17.6999988555908	1982.25927734375	14.7032216191292	9.36219468712807	0.187024399638176	47.647716
17.7999992370605	1975.75512695313	14.7865321487188	9.45365894585848	0.188853666186333	47.491372
17.8999996185303	1972.18151855469	14.8700727149844	9.53414663672447	0.190536588430405	47.405476
18	1963.76623535156	14.9536142125726	9.6109751611948	0.192073166370392	47.203196
18.1000003814697	1953.97216796875	15.0366937741637	9.69512201845646	0.193829268217087	46.967776
18.2000007629395	1941.48095703125	15.1202343404293	9.7865853458643	0.195585355162621	46.667524
18.2999992370605	1912.90588378906	15.2037758380175	9.88902430981398	0.197560966014862	45.98066
18.3799991607666	-6.33464384078979	15.2707006782293	10.2804880589247	0.201878041028976	-0.1522663125
