Repository: ChahGhim/SLS_PA2200_Degradation

# SLS_PA2200_Degradation
Raw and processed data accompanying the article "INDIVIDUAL AND COMBINED EFFECTS OF ENVIRONMENTAL AGING FACTORS ON THE MECHANICAL PROPERTIES OF SLS-FABRICATED PA12 PARTS" Chahine Ghimouz, Jean-Pierre Kenné, Lucas A. Hof.

Mechanical engineering department, École de technologie supérieure, 1100, rue Notre-Dame Ouest, Montreal, Québec, H3C1K3, Canada Systems Engineering Department, École de technologie supérieure, 1100, rue Notre-Dame Ouest, Montreal, Québec, H3C1K3 Canada

Data list:

File: Tensile_tests/PA12_C7_XZ_1 09-13-22 10 21 07 AM/DAQ- Time, … - (Timed).txt
File Path: C:\MTS TestSuite\Data Files\Chahine\DOE\PA12_C7_XZ_1 09-13-22 10 21 07 AM\DAQ- Time, … - (Timed).txt   
Test: MTS EM Tension (Extensometer)_Grand_Chahine 1
Test Run: PA12_C7_XZ_1
Date: 9/13/2022 10:20:37 AM


Time 	Load 	Crosshead 	Extensometer 	Strain 	Stress 
sec	N	mm	mm	mm/mm	N/mm²
0.0999999716877937	27.2762107849121	0.0373857656086329	0	-7.31707332306542E-05	0.673101125
0.199999943375587	77.0394439697266	0.120465243526269	0.0256097555393353	0.00043902441393584	1.9011195
0.300000220537186	128.372421264648	0.204929383471608	0.0585365851293318	0.00109756097663194	3.16787475
0.400000184774399	171.934051513672	0.28870117967017	0.0878048813319765	0.00168292678426951	4.2428545
0.500000178813934	215.866134643555	0.372011447325349	0.124390237033367	0.00241463421843946	5.3269765
0.600000143051147	260.857604980469	0.455783243523911	0.146341466461308	0.00285365851595998	6.437241
0.700000107288361	306.910400390625	0.53909351117909	0.179268288775347	0.0035853658337146	7.573696
0.800000071525574	349.264129638672	0.622403749730438	0.219512192416005	0.0042439023964107	8.618868
0.900000035762787	391.286743164063	0.705483253113925	0.256097555393353	0.0050487807020545	9.65587
1	433.220855712891	0.788793491665274	0.292682932922617	0.0057804873213172	10.690687
1.10000002384186	475.4072265625	0.871642201673239	0.325609755236655	0.00643902458250523	11.73173
1.19999992847443	516.255676269531	0.954952440224588	0.365853658877313	0.00724390242248774	12.739756
1.30000019073486	556.37451171875	1.03803188540041	0.409756088629365	0.00812195148319006	13.729777
1.40000021457672	594.931884765625	1.12111144699156	0.446341466158628	0.00885365903377533	14.681266
1.50000011920929	634.6328125	1.20419089216739	0.482926843687892	0.00958536565303802	15.660975
1.60000014305115	672.294677734375	1.28727033734322	0.52317074732855	0.0103902444243431	16.590365
1.70000004768372	707.127502441406	1.37034989893436	0.556097540538758	0.0110487807542086	17.449942
1.80000007152557	743.026733398438	1.45366007927805	0.600000028498471	0.0119268288835883	18.335836
1.89999997615814	779.689208984375	1.53697037603706	0.632926821708679	0.0125853661447763	19.240564
2	812.161376953125	1.62004982121289	0.673170725349337	0.0133902439847589	20.041886
2.09999990463257	846.131042480469	1.70359085313976	0.713414628989995	0.0141951218247414	20.880164
2.20000004768372	878.387084960938	1.78690114989877	0.750000006519258	0.0149268293753266	21.676154
2.30000019073486	910.965698242188	1.87021144665778	0.790243910159916	0.0157317072153091	22.480102
2.40000009536743	942.621337890625	1.95375247858465	0.826829287689179	0.016463415697217	23.261276
2.50000023841858	971.910949707031	2.03706277534366	0.859756080899388	0.0171219520270824	23.984062
2.60000014305115	1000.892578125	2.12037283927202	0.899999984540045	0.0179268289357424	24.699248
2.70000004768372	1030.86730957031	2.20391387119889	0.943902414292097	0.0188048779964447	25.438942
2.79999995231628	1057.91174316406	2.2872241679579	0.984146376140416	0.0196097567677498	26.106322
2.90000009536743	1085.09228515625	2.37053446471691	1.02073175366968	0.0204146355390549	26.777064
3	1111.32983398438	2.45430623181164	1.05731713119894	0.0210731700062752	27.424532
3.09999990463257	1132.87243652344	2.53738579340279	1.09390239231288	0.021804878488183	27.956144
3.20000004768372	1155.80541992188	2.6206960901618	1.1341463541612	0.022609755396843	28.522066
3.30000019073486	1178.47387695313	2.70423712208867	1.1743901995942	0.023414634168148	29.081462
3.40000009536743	1200.0185546875	2.78731645084918	1.21097557712346	0.0241463426500559	29.613124
3.50000023841858	1220.27319335938	2.87062674760818	1.24756095465273	0.0248780492693186	30.112952
3.60000014305115	1243.17700195313	2.95416777953506	1.29146338440478	0.0257560983300209	30.678154
3.70000004768372	1260.65930175781	3.0372473411262	1.32804876193404	0.0264878049492836	31.10957
3.79999995231628	1279.73950195313	3.12009593471885	1.36829272378236	0.0272926837205887	31.580416
3.90000009536743	1297.91394042969	3.20340623147786	1.40487810131162	0.0280243903398514	32.02891
4	1311.11767578125	3.28648579306901	1.44878053106368	0.0289024394005537	32.354742
4.09999990463257	1329.90014648438	3.36956512182951	1.48902437649667	0.0296341460198164	32.818242
4.19999980926514	1344.83154296875	3.45287541858852	1.52926833834499	0.0305121950805187	33.186706
4.30000019073486	1359.34875488281	3.53572424501181	1.57317076809704	0.0313902422785759	33.54495
4.40000009536743	1375.12609863281	3.61857283860445	1.62073166575283	0.0323414653539658	33.934292
4.5	1386.41577148438	3.70211387053132	1.66463409550488	0.0332195125520229	34.212888
4.59999990463257	1400.24938964844	3.78519343212247	1.71219510957599	0.0341707319021225	34.554264
4.70000028610229	1411.02966308594	3.86827276088297	1.75975612364709	0.03504878282547	34.820292
4.80000019073486	1425.33874511719	3.95181402564049	1.81097560562193	0.0359999984502792	35.1734
4.90000009536743	1439.16247558594	4.03489358723164	1.8475609831512	0.0368780493736267	35.514532
5	1449.771484375	4.1179726831615	1.89146341290325	0.0376829281449318	35.776332
5.09999990463257	1463.16223144531	4.20151371508837	1.9353658426553	0.0386341474950314	36.10678
5.19999980926514	1471.59436035156	4.28459327667952	1.9756096880883	0.0395121946930885	36.31486
5.30000019073486	1481.71362304688	4.36790380626917	2.0231707021594	0.0404634140431881	36.564576
5.40000009536743	1489.87744140625	4.45121387019753	2.0634145475924	0.0411951206624508	36.766036
5.5	1500.4599609375	4.53429343178868	2.10731709375978	0.0419999994337559	37.027184
5.59999990463257	1510.8984375	4.61760349571705	2.14756093919277	0.0428780503571033	37.284776
5.70000028610229	1518.03735351563	4.70114452764392	2.20243912190199	0.043902438133955	37.460944
5.80000019073486	1528.11462402344	4.78445505723357	2.24268296733499	0.0447804890573025	37.709624
5.90000009536743	1537.19323730469	4.86776512116194	2.28292681276798	0.0455853678286076	37.93366
6	1545.67553710938	4.9510751850903	2.3378049954772	0.0466829240322113	38.14298
6.09999990463257	1551.38513183594	5.03415474668145	2.3780488409102	0.0474878028035164	38.283876
6.19999980926514	1561.45983886719	5.11769577860832	2.42195115424693	0.0482926853001118	38.532492
6.30000019073486	1570.68957519531	5.20123681053519	2.4658537004143	0.0492439046502113	38.760256
6.40000009536743	1578.88415527344	5.28408586978912	2.52073165029287	0.050268292427063	38.962476
6.5	1587.71606445313	5.36762690171599	2.55731702782214	0.051000002771616	39.18042
6.59999990463257	1590.71044921875	5.45093696564436	2.60487804189324	0.0520243905484676	39.254316
6.70000028610229	1598.99914550781	5.533785559237	2.65609752386808	0.0530487820506096	39.458856
6.80000019073486	1605.61096191406	5.61709608882666	2.69634136930108	0.0537804886698723	39.62202
6.90000009536743	1610.73095703125	5.70040615275502	2.74024391546845	0.0547317080199718	39.748364
7	1618.74536132813	5.78348571434617	2.79146339744329	0.0556829236447811	39.94614
7.09999990463257	1625.23352050781	5.86679577827454	2.8390244115144	0.0566341429948807	40.106248
7.19999980926514	1630.14672851563	5.95010630786419	2.88292672485113	0.0575121939182281	40.227492
7.30000019073486	1637.0107421875	6.03318540379405	2.92317080311477	0.0583902411162853	40.396876
7.40000009536743	1641.04943847656	6.1164959333837	2.97439028508961	0.0594146363437176	40.49654
7.5	1648.97277832031	6.19980599731207	3.02195129916072	0.0603658519685268	40.692068
7.59999990463257	1653.32421875	6.28311652690172	3.06951231323183	0.0613170713186264	40.799448
7.70000028610229	1658.90991210938	6.36642659083009	3.12073179520667	0.0622682943940163	40.937288
7.80000019073486	1664.32153320313	6.44973712041974	3.16097564063966	0.0630731731653214	41.070832
7.90000009536743	1669.30798339844	6.53304718434811	3.20853665471077	0.064097560942173	41.193884
8	1674.57568359375	6.61635724827647	3.25975613668561	0.0650487765669823	41.323876
8.10000038146973	1677.9609375	6.69989828020334	3.30731715075672	0.0659999996423721	41.407416
8.19999980926514	1684.71569824219	6.783208809793	3.35853663273156	0.0670975595712662	41.574104
8.30000019073486	1688.681640625	6.86674984171987	3.4097561147064	0.0680487751960754	41.671972
8.40000057220459	1693.57092285156	6.95029087364674	3.45365842804313	0.0689999982714653	41.792624
8.5	1697.89562988281	7.0336009375751	3.50121944211423	0.0698780491948128	41.899348
8.60000038146973	1701.42749023438	7.11714196950197	3.55243892408907	0.0709756091237068	41.986504
8.69999980926514	1706.75183105469	7.20045249909163	3.59999993816018	0.0718536600470543	42.117892
8.80000019073486	1712.55871582031	7.28376256301999	3.64756095223129	0.0728780478239059	42.261192
8.89999961853027	1713.44653320313	7.36730359494686	3.69878043420613	0.0739024430513382	42.2831
9	1716.80456542969	7.45061365887523	3.74999991618097	0.0749268308281899	42.365968
9.10000038146973	1724.13256835938	7.53392418846488	3.80121963098645	0.0759512186050415	42.546804
9.19999980926514	1726.34924316406	7.61723425239325	3.85243911296129	0.0769756063818932	42.601504
9.30000019073486	1726.65649414063	7.70031381398439	3.90731729567051	0.077926829457283	42.609084
9.40000057220459	1732.43676757813	7.78362434357405	3.94756114110351	0.0788780450820923	42.751728
9.5	1736.25561523438	7.86716490983963	3.99878062307835	0.0799024403095245	42.845964
9.60000038146973	1739.23657226563	7.95024447143078	4.05365834012628	0.0809268280863762	42.919528
9.69999980926514	1740.37573242188	8.03355500102043	4.09756088629365	0.0818780511617661	42.94764
9.80000019073486	1746.35241699219	8.11709556728601	4.15243906900287	0.0829756110906601	43.095128
9.89999961853027	1748.48107910156	8.20040609687567	4.20731725171208	0.0840731710195541	43.147656
10	1750.15686035156	8.28348565846682	4.25853673368692	0.0850243866443634	43.189008
10.1000003814697	1753.57067871094	8.3670262247324	4.30609751492739	0.0859756097197533	43.273252
10.1999998092651	1757.90026855469	8.45010578632355	4.35365876182914	0.0869999974966049	43.380096
10.3000001907349	1760.77478027344	8.5334163159132	4.4012195430696	0.0879512131214142	43.451032
10.4000005722046	1760.01721191406	8.61695781350136	4.46341466158628	0.0891219526529312	43.432336
10.5	1765.38244628906	8.70026741176844	4.51463414356112	0.0902195125818253	43.564736
10.6000003814697	1765.96936035156	8.78380890935659	4.57317056134343	0.0914634093642235	43.579216
10.6999998092651	1769.7705078125	8.86734947562218	4.61707310751081	0.0921951234340668	43.67302
10.8000001907349	1770.00170898438	8.95066000521183	4.6756099909544	0.0933658480644226	43.678724
10.8999996185303	1771.134765625	9.03397053480148	4.72682947292924	0.0944634154438972	43.706684
11	1776.0322265625	9.11774206906557	4.77073155343533	0.0953414663672447	43.82754
11.1000003814697	1778.29870605469	9.20105259865522	4.82560973614454	0.0964390188455582	43.883472
11.1999998092651	1778.64404296875	9.28413216024637	4.87682921811938	0.0974634140729904	43.891992
11.3000001907349	1783.90563964844	9.36790369451046	4.9317074008286	0.0985609740018845	44.021836
11.4000005722046	1785.58764648438	9.45121422410011	4.98292688280344	0.0995853617787361	44.063344
11.5	1786.01013183594	9.53452382236719	5.03780506551266	0.100682929158211	44.073768
11.6000003814697	1786.31188964844	9.61829628795385	5.09268278256059	0.10163414478302	44.081216
11.6999998092651	1787.98620605469	9.701375849545	5.14390226453543	0.102731704711914	44.122532
11.8000001907349	1787.3349609375	9.78468544781208	5.19512174651027	0.103829272091389	44.10646
11.8999996185303	1789.7255859375	9.86822694540024	5.25365862995386	0.104999996721745	44.165456
12	1791.96276855469	9.95153654366732	5.31219504773617	0.106170736253262	44.220664
12.1000003814697	1791.02746582031	10.0346161052585	5.37073193117976	0.107341468334198	44.197584
12.1999998092651	1792.95849609375	10.1181576028466	5.43292704969645	0.108585365116596	44.245236
12.3000001907349	1795.54858398438	10.2012371644378	5.49512216821313	0.109756097197533	44.309152
12.4000005722046	1798.08703613281	10.2845467627048	5.54999988526106	0.110853657126427	44.371792
12.5	1800.13989257813	10.3678572922945	5.6012193672359	0.111878052353859	44.422452
12.6000003814697	1800.31665039063	10.4509368538857	5.65243884921074	0.112975612282753	44.426812
12.6999998092651	1800.5537109375	10.5342473834753	5.70365833118558	0.113926827907562	44.432664
12.8000001907349	1798.50952148438	10.617557913065	5.75487827882171	0.115024387836456	44.38222
12.8999996185303	1801.77648925781	10.7010984793305	5.80975599586964	0.116121955215931	44.46284
13	1802.31201171875	10.7844090089202	5.86829287931323	0.117292687296867	44.476052
13.1000003814697	1802.39282226563	10.8679495751858	5.92682929709554	0.118390247225761	44.478048
13.1999998092651	1802.34704589844	10.9512601047754	5.98902441561222	0.11963415145874	44.47692
13.3000001907349	1801.38024902344	11.0345706343651	6.04390259832144	0.120731703937054	44.45306
13.4000005722046	1804.06799316406	11.1181112006307	6.10243901610374	0.121975608170033	44.519388
13.5	1803.81787109375	11.2011907622218	6.16097543388605	0.123146340250969	44.513212
13.6000003814697	1806.09326171875	11.28473225981	6.22317055240273	0.124390244483948	44.569364
13.6999998092651	1806.04504394531	11.368041858077	6.28536567091942	0.125560969114304	44.568176
13.8000001907349	1804.43664550781	11.4513523876667	6.35121949017048	0.126878052949905	44.528484
13.8999996185303	1804.95288085938	11.5346629172564	6.41341460868716	0.128121957182884	44.541224
14	1806.10046386719	11.6179725155234	6.48292666301131	0.129512190818787	44.56954
14.1000003814697	1806.44567871094	11.7012830451131	6.54878048226237	0.130829274654388	44.57806
14.1999998092651	1806.79663085938	11.7848245427012	6.61097560077906	0.132146343588829	44.58672
14.3000001907349	1805.99035644531	11.8681341409683	6.66951201856136	0.133390247821808	44.566824
14.4000005722046	1805.28564453125	11.9512137025595	6.72439020127058	0.134414628148079	44.549436
14.5	1804.41552734375	12.0345242321491	6.7792683839798	0.135512188076973	44.527964
14.6000003814697	1807.19226074219	12.1178347617388	6.84512173756957	0.13668292760849	44.596484
14.6999998092651	1805.87805175781	12.2009143233299	6.89999992027879	0.137926831841469	44.564052
14.8000001907349	1805.59619140625	12.2839929535985	6.96951197460294	0.139243900775909	44.557096
14.8999996185303	1808.19543457031	12.3673034831882	7.02804885804653	0.140414640307426	44.62124
15	1809.98303222656	12.4501520767808	7.08658527582884	0.141658544540405	44.665352
15.1000003814697	1806.94506835938	12.5334626063704	7.1524390950799	0.142975613474846	44.590384
15.1999998092651	1806.49523925781	12.6165421679616	7.22195114940405	0.144292682409287	44.579284
15.3000001907349	1807.39013671875	12.6996217295527	7.28048803284764	0.145463407039642	44.601368
15.4000005722046	1803.40905761719	12.7829313278198	7.34634138643742	0.146780490875244	44.503124
15.5	1803.92932128906	12.8662418574095	7.4085365049541	0.148024395108223	44.515964
15.6000003814697	1804.17797851563	12.9493214190006	7.47439032420516	0.149341464042664	44.5221
15.6999998092651	1801.99841308594	13.0326319485903	7.53658544272184	0.150658532977104	44.468316
15.8000001907349	1802.50915527344	13.1159424781799	7.6024392619729	0.151902437210083	44.48092
15.8999996185303	1801.93969726563	13.199252076447	7.66829261556268	0.153292685747147	44.466864
16	1803.66333007813	13.2825626060367	7.73048773407936	0.154536589980125	44.5094
16.1000003814697	1803.57580566406	13.3661031723022	7.79999978840351	0.155853658914566	44.50724
16.2000007629395	1802.49670410156	13.4494137018919	7.86219537258148	0.157097563147545	44.480612
16.3000011444092	1802.03344726563	13.5329551994801	7.93536566197872	0.158634155988693	44.46918
16.3999996185303	1801.21960449219	13.6164957657456	8.00487771630287	0.159951224923134	44.449096
16.5	1800.52331542969	13.6998062953353	8.0743907019496	0.161341458559036	44.431912
16.6000003814697	1800.310546875	13.7833468616009	8.13658535480499	0.162658542394638	44.426664
16.7000007629395	1797.94006347656	13.866888359189	8.20975564420223	0.164121955633163	44.368164
16.7999992370605	1796.84680175781	13.9501988887787	8.27926862984896	0.165439024567604	44.341188
16.8999996185303	1794.26965332031	14.0335084870458	8.34878068417311	0.166756093502045	44.277592
17	1795.21118164063	14.1170499846339	8.41463450342417	0.168146342039108	44.300824
17.1000003814697	1794.89086914063	14.2001295462251	8.48414655774832	0.169536590576172	44.29292
17.2000007629395	1796.35693359375	14.2836701124907	8.55731684714556	0.170926824212074	44.3291
17.3000011444092	1794.37451171875	14.3667496740818	8.62682890146971	0.172390252351761	44.28018
17.3999996185303	1795.10681152344	14.4500602036715	8.70000012218952	0.173853650689125	44.298248
17.5	1792.44873046875	14.5333698019385	8.76585394144058	0.175170734524727	44.232656
17.6000003814697	1790.22253417969	14.6164493635297	8.83536599576473	0.176560968160629	44.17772
17.7000007629395	1787.54431152344	14.6995289251208	8.90487805008888	0.177951216697693	44.111628
17.7999992370605	1789.38525390625	14.7828394547105	8.97804833948612	0.179414629936218	44.157056
17.8999996185303	1786.10778808594	14.8659190163016	9.05121956020594	0.180878043174744	44.07618
18	1784.76354980469	14.9489985778928	9.11341421306133	0.182121962308884	44.043008
18.1000003814697	1782.76123046875	15.0323091074824	9.17926803231239	0.183512195944786	43.993596
18.2000007629395	1782.65185546875	15.115387737751	9.2560974881053	0.184902429580688	43.990896
18.3000011444092	1777.1923828125	15.1984672993422	9.32195130735636	0.186292678117752	43.856172
18.3999996185303	1779.23168945313	15.2817778289318	9.39878076314926	0.1878292709589	43.906496
18.5	1779.86083984375	15.364857390523	9.47926845401526	0.189439028501511	43.92202
18.6000003814697	1777.2978515625	15.4481679201126	9.54512227326632	0.190682932734489	43.858772
18.7000007629395	1774.22399902344	15.5317084863782	9.61829256266356	0.1922926902771	43.78292
18.7999992370605	1772.68432617188	15.6147880479693	9.69512201845646	0.193829268217087	43.744924
18.8999996185303	1771.87768554688	15.6980976462364	9.77195147424936	0.195292681455612	43.72502
19	1770.06030273438	15.7816391438246	9.8451217636466	0.196682929992676	43.680172
19.1000003814697	1766.935546875	15.8649496734142	9.92195121943951	0.198292672634125	43.60306
19.2000007629395	1763.12561035156	15.9484911710024	9.99878067523241	0.199829265475273	43.50904
19.3000011444092	1759.49780273438	16.0320326685905	10.0756101310253	0.20129269361496	43.419516
19.3999996185303	1753.49157714844	16.1151103675365	10.1524386554956	0.202902436256409	43.2713
19.5	1751.53735351563	16.1986518651247	10.2292681112885	0.204512193799019	43.223076
19.6000003814697	1747.369140625	16.2824243307114	10.3134149685502	0.206195116043091	43.120216
19.7000007629395	1734.86596679688	16.365734860301	10.3939026594162	0.207804873585701	42.811672
19.8099994659424	7.24590730667114	16.4573527872562	11.0414633527398	0.216804876923561	0.178808859375

File: Tensile_tests/PA12_C7_XZ_2 09-13-22 10 22 53 AM/DAQ- Time, … - (Timed).txt
File Path: C:\MTS TestSuite\Data Files\Chahine\DOE\PA12_C7_XZ_2 09-13-22 10 22 53 AM\DAQ- Time, … - (Timed).txt   
Test: MTS EM Tension (Extensometer)_Grand_Chahine 1
Test Run: PA12_C7_XZ_2
Date: 9/13/2022 10:22:23 AM


Time 	Load 	Crosshead 	Extensometer 	Strain 	Stress 
sec	N	mm	mm	mm/mm	N/mm²
0.0999999716877937	30.3133068084717	0.0443090539192781	0.0109756101664971	7.31707332306542E-05	0.7552685625
0.199999943375587	82.5126800537109	0.127388528198935	0.0329268295899965	0.000658536562696099	2.055837375
0.300000220537186	132.353256225586	0.211621896596625	0.065853659179993	0.00124390237033367	3.297636
0.400000184774399	178.989898681641	0.295624486170709	0.0878048813319765	0.00175609765574336	4.459607
0.500000178813934	222.83869934082	0.378934724722058	0.120731710921973	0.00226829270832241	5.552118
0.600000143051147	271.793395996094	0.462475756648928	0.157317073899321	0.00307317078113556	6.7718445
0.700000107288361	318.220092773438	0.545785995200276	0.197560977539979	0.00387804862111807	7.928585
0.800000071525574	363.158630371094	0.629096291959286	0.234146340517327	0.00460975617170334	9.048247
0.900000035762787	407.653869628906	0.712175737135112	0.267073162831366	0.00526829250156879	10.156864
1	449.691192626953	0.795486033894122	0.307317066472024	0.00607317080721259	11.204241
1.10000002384186	491.815490722656	0.878565479069948	0.347560970112681	0.00687804911285639	12.253786
1.19999992847443	536.729125976563	0.961644982453436	0.376829266315326	0.00746341468766332	13.372827
1.30000019073486	573.857238769531	1.04472448583692	0.417073169955984	0.00826829299330711	14.29789
1.40000021457672	614.787658691406	1.12780393101275	0.449999992270023	0.00885365903377533	15.317688
1.50000011920929	653.576171875	1.21088337618858	0.482926843687892	0.00958536565303802	16.28412
1.60000014305115	693.998291015625	1.29419367294759	0.5158536368981	0.0103170722723007	17.291254
1.70000004768372	731.862609863281	1.37727311812341	0.552439014427364	0.0109756095334888	18.234658
1.80000007152557	768.152954101563	1.46035267971456	0.585365865845233	0.0116341467946768	19.138848
1.89999997615814	808.163269042969	1.54366286005825	0.621951243374497	0.0124390246346593	20.13572
2	839.470031738281	1.62674230523407	0.662195147015154	0.013170731253922	20.915742
2.09999990463257	876.708862304688	1.71028333716094	0.698780466336757	0.01382926851511	21.843562
2.20000004768372	909.347961425781	1.79382436908782	0.73536584386602	0.0146341463550925	22.65678
2.30000019073486	939.286071777344	1.87690393067896	0.775609747506678	0.0153658539056778	23.4027
2.40000009536743	973.578186035156	1.96021422743797	0.808536598924547	0.0160975605249405	24.257102
2.50000023841858	1004.98687744141	2.04375525936484	0.845121976453811	0.0168292671442032	25.039662
2.60000014305115	1034.25866699219	2.12706555612385	0.885365880094469	0.0177073180675507	25.76898
2.70000004768372	1064.59912109375	2.21060658805072	0.925609783735126	0.018365852534771	26.524926
2.79999995231628	1093.28649902344	2.29414761997759	0.962195103056729	0.0191707313060761	27.239684
2.90000009536743	1121.82458496094	2.3772269487381	0.998780480585992	0.0199024379253387	27.950722
3	1147.3447265625	2.46099871583283	1.03536585811526	0.0206341445446014	28.586566
3.09999990463257	1175.04321289063	2.54430901259184	1.07560970354825	0.0214390251785517	29.276686
3.20000004768372	1199.03637695313	2.62738857418299	1.11219508107752	0.0221707317978144	29.874486
3.30000019073486	1219.58337402344	2.71092960610986	1.14512199070305	0.0229024402797222	30.386422
3.40000009536743	1242.416015625	2.79423990286887	1.18170736823231	0.0234878044575453	30.955308
3.50000023841858	1264.10327148438	2.87731923162937	1.22195121366531	0.0243658535182476	31.495654
3.60000014305115	1285.81555175781	2.96086026355624	1.25853659119457	0.0250975601375103	32.036624
3.70000004768372	1303.52966308594	3.04393982514739	1.29878043662757	0.0259024389088154	32.477978
3.79999995231628	1322.208984375	3.12701938673854	1.3317073462531	0.0264878049492836	32.943382
3.90000009536743	1340.13220214844	3.21009871549904	1.37195119168609	0.0273658540099859	33.389946
4	1358.24255371094	3.29340901225805	1.40853656921536	0.0280975624918938	33.841172
4.09999990463257	1377.66650390625	3.37625783868134	1.44512194674462	0.0289024394005537	34.325128
4.19999980926514	1390.68969726563	3.45956790260971	1.48902437649667	0.0297073181718588	34.649608
4.30000019073486	1407.47216796875	3.54264746420085	1.53292680624872	0.0306585356593132	35.067748
4.40000009536743	1419.57983398438	3.6254960577935	1.58048782031983	0.0315365865826607	35.369416
4.5	1433.81225585938	3.70880635455251	1.62073166575283	0.0323414653539658	35.724024
4.59999990463257	1447.27966308594	3.79188591614366	1.66463409550488	0.0331463403999805	36.059568
4.70000028610229	1460.63366699219	3.8749654777348	1.69756100513041	0.0338048785924912	36.392288
4.80000019073486	1472.73620605469	3.95850650966167	1.7451219027862	0.0348292700946331	36.693828
4.90000009536743	1483.19030761719	4.04158607125282	1.78902444895357	0.0357804894447327	36.954296
5	1494.05493164063	4.12466516718268	1.83292687870562	0.0365853644907475	37.224996
5.09999990463257	1504.99182128906	4.20820619910955	1.87317072413862	0.0373902432620525	37.497492
5.19999980926514	1518.70629882813	4.2912857607007	1.92439020611346	0.0384146347641945	37.839192
5.30000019073486	1527.65637207031	4.37459629029036	1.97195122018456	0.0393658541142941	38.062188
5.40000009536743	1538.2353515625	4.45813732221723	2.01585376635194	0.0401707328855991	38.325768
5.5	1548.26062011719	4.54121688380837	2.0634145475924	0.0411951206624508	38.575552
5.59999990463257	1555.71020507813	4.62429597973824	2.10731709375978	0.0419999994337559	38.76116
5.70000028610229	1566.74780273438	4.70783701166511	2.14756093919277	0.0428780503571033	39.036168
5.80000019073486	1575.90795898438	4.79114754125476	2.19512195326388	0.0438292697072029	39.264396
5.90000009536743	1580.92138671875	4.87445760518312	2.24634143523872	0.0447804890573025	39.389308
6	1591.51745605469	4.95776813477278	2.28658528067172	0.0455853678286076	39.653312
6.09999990463257	1595.12341308594	5.04107819870114	2.3378049954772	0.0466829240322113	39.743156
6.19999980926514	1606.39697265625	5.12415776029229	2.38536577671766	0.0476341471076012	40.024044
6.30000019073486	1614.48498535156	5.20769879221916	2.42926832288504	0.048439022153616	40.22556
6.40000009536743	1618.84399414063	5.29100885614753	2.47317063622177	0.0493902415037155	40.334164
6.5	1627.755859375	5.37431938573718	2.52073165029287	0.0503414645791054	40.556208
6.59999990463257	1634.45092773438	5.45762944966555	2.57195113226771	0.0512926839292049	40.72302
6.70000028610229	1643.51599121094	5.54070901125669	2.61951214633882	0.0522439032793045	40.94888
6.80000019073486	1651.2490234375	5.62378857284784	2.66341469250619	0.0531951189041138	41.141552
6.90000009536743	1654.20397949219	5.70732960477471	2.70731700584292	0.0540731698274612	41.215172
7	1663.62890625	5.79040916636586	2.75853648781776	0.0550975613296032	41.45
7.09999990463257	1669.61791992188	5.87348826229572	2.80243903398514	0.0559756122529507	41.59922
7.19999980926514	1674.18762207031	5.95679879188538	2.84634158015251	0.0568536594510078	41.713076
7.30000019073486	1680.67456054688	6.04010885581374	2.89390236139297	0.0578048788011074	41.8747
7.40000009536743	1684.94128417969	6.12318841740489	2.94146337546408	0.058756098151207	41.981008
7.5	1688.86999511719	6.20672944933176	2.99268285743892	0.0597073175013065	42.078892
7.59999990463257	1692.71398925781	6.28980901092291	3.04024387151003	0.0607317090034485	42.174668
7.70000028610229	1700.09582519531	6.37311907485127	3.08780488558114	0.0616097524762154	42.358588
7.80000019073486	1706.13195800781	6.45666010677814	3.13170743174851	0.0625609755516052	42.50898
7.90000009536743	1711.37219238281	6.5399706363678	3.17926821298897	0.0635121911764145	42.639544
8	1716.67639160156	6.62328070029616	3.22317075915635	0.064390242099762	42.7717
8.10000038146973	1718.94360351563	6.70682173222303	3.27073177322745	0.0654146373271942	42.828188
8.19999980926514	1724.80700683594	6.78990129381418	3.32195125520229	0.0663658529520035	42.974276
8.30000019073486	1728.35278320313	6.87344232574105	3.3695122692734	0.067243903875351	43.06262
8.40000057220459	1729.65673828125	6.95698335766792	3.41707328334451	0.0681951195001602	43.095112
8.5	1737.20971679688	7.04029342159629	3.47195123322308	0.0692926794290543	43.283296
8.60000038146973	1740.80261230469	7.12360395118594	3.51585354655981	0.0702439025044441	43.372816
8.69999980926514	1746.42687988281	7.20737548545003	3.56341456063092	0.071195125579834	43.512944
8.80000019073486	1745.47473144531	7.29045504704118	3.61463404260576	0.0722195133566856	43.489224
8.89999961853027	1753.12231445313	7.37399607896805	3.66585375741124	0.0731707289814949	43.679764
9	1755.44836425781	7.45753711089492	3.71707323938608	0.0741951242089272	43.73772
9.10000038146973	1761.01135253906	7.54061667248607	3.76463425345719	0.0751463398337364	43.876324
9.19999980926514	1761.16345214844	7.62392673641443	3.81219503469765	0.0760975629091263	43.880112
9.30000019073486	1764.89196777344	7.70723726600409	3.86341474950314	0.0771219506859779	43.973012
9.40000057220459	1769.76721191406	7.79031682759523	3.9109755307436	0.0781463459134102	44.09448
9.5	1771.06311035156	7.87362642586231	3.96219501271844	0.0790975615382195	44.126768
9.60000038146973	1776.76293945313	7.95716792345047	4.01707319542766	0.0801951289176941	44.26878
9.69999980926514	1777.77453613281	8.04024748504162	4.0682926774025	0.0812926813960075	44.293984
9.80000019073486	1780.44702148438	8.12355801463127	4.11585345864296	0.0822439044713974	44.360572
9.89999961853027	1783.11474609375	8.20709858089685	4.17439034208655	0.0833414644002914	44.42704
10	1783.43627929688	8.29040911048651	4.22195112332702	0.0843658596277237	44.435048
10.1000003814697	1788.52954101563	8.37371964007616	4.26951237022877	0.085317075252533	44.561952
10.1999998092651	1791.87683105469	8.45702923834324	4.31341445073485	0.0861951261758804	44.645348
10.3000001907349	1792.61938476563	8.54033976793289	4.37195133417845	0.0872926786541939	44.663852
10.4000005722046	1795.96203613281	8.62388033419847	4.42682905122638	0.0883902460336685	44.747136
10.5	1798.96362304688	8.70719086378813	4.48536593466997	0.089560978114605	44.82192
10.6000003814697	1798.6591796875	8.79050139337778	4.53658541664481	0.0906585305929184	44.814336
10.6999998092651	1800.77990722656	8.87404195964336	4.59146359935403	0.091756097972393	44.867172
10.8000001907349	1802.41760253906	8.95735248923302	4.64268308132887	0.0927073135972023	44.907976
10.8999996185303	1804.80517578125	9.04066301882267	4.69390256330371	0.0938048809766769	44.967464
11	1806.38122558594	9.12420358508825	4.74878028035164	0.094902440905571	45.006732
11.1000003814697	1808.74914550781	9.20774508267641	4.80000022798777	0.0958536565303802	45.065732
11.1999998092651	1809.251953125	9.29105468094349	4.8548779450357	0.0969512164592743	45.07826
11.3000001907349	1811.50183105469	9.37459617853165	4.90975612774491	0.0981219485402107	45.134316
11.4000005722046	1813.28869628906	9.45813674479723	4.96463431045413	0.0992195159196854	45.178836
11.5	1814.65673828125	9.54144727438688	5.01951202750206	0.100317075848579	45.21292
11.6000003814697	1818.96960449219	9.62475780397654	5.07439021021128	0.101414628326893	45.320376
11.6999998092651	1818.84741210938	9.70829837024212	5.13658532872796	0.102658532559872	45.317332
11.8000001907349	1822.12475585938	9.79160889983177	5.1878048107028	0.103682935237885	45.398988
11.8999996185303	1819.85888671875	9.87491942942142	5.24634169414639	0.104780487716198	45.342536
12	1819.56225585938	9.95799899101257	5.31585374847054	0.106097564101219	45.335144
12.1000003814697	1821.99255371094	10.0413085892797	5.37439016625285	0.10741464048624	45.395696
12.1999998092651	1822.77697753906	10.1248500868678	5.42926834896207	0.108439028263092	45.41524
12.3000001907349	1825.2666015625	10.207929648459	5.48780476674438	0.109682932496071	45.477268
12.4000005722046	1821.15600585938	10.2912401780486	5.53170731291175	0.110560968518257	45.374852
12.5	1825.89147949219	10.3745497763157	5.58292679488659	0.111585363745689	45.49284
12.6000003814697	1824.46252441406	10.4578603059053	5.63048804178834	0.112609758973122	45.457236
12.6999998092651	1827.48278808594	10.5409398674965	5.68170752376318	0.113560974597931	45.532488
12.8000001907349	1829.96960449219	10.6242503970861	5.73292700573802	0.114585369825363	45.594448
12.8999996185303	1828.68859863281	10.7075599953532	5.79878035932779	0.115829266607761	45.562532
13	1829.94641113281	10.7908705249429	5.85731724277139	0.11707317084074	45.593868
13.1000003814697	1829.44396972656	10.8744110912085	5.92317059636116	0.118317075073719	45.581352
13.1999998092651	1829.86840820313	10.9579525887966	5.98536571487784	0.119560971856117	45.591924
13.3000001907349	1830.83117675781	11.0412631183863	6.03658519685268	0.12058536708355	45.615912
13.4000005722046	1831.3955078125	11.1248036846519	6.10243901610374	0.121902443468571	45.629972
13.5	1830.93701171875	11.2081142142415	6.16463413462043	0.123146340250969	45.618552
13.6000003814697	1830.58935546875	11.2911937758327	6.22682925313711	0.124390244483948	45.609888
13.6999998092651	1831.59606933594	11.3747343420982	6.2890243716538	0.125634148716927	45.634972
13.8000001907349	1833.08715820313	11.4580448716879	6.3475607894361	0.126878052949905	45.672124
13.8999996185303	1832.41784667969	11.5413554012775	6.41341460868716	0.128121957182884	45.655444
14	1833.27514648438	11.6248959675431	6.47195102646947	0.129365861415863	45.676804
14.1000003814697	1832.20397949219	11.7079755291343	6.53780484572053	0.130609750747681	45.650116
14.1999998092651	1835.04260253906	11.7912860587239	6.59268302842975	0.131780490279198	45.720844
14.3000001907349	1831.77905273438	11.8748266249895	6.65853638201952	0.132951229810715	45.639532
14.4000005722046	1832.03369140625	11.9581371545792	6.71341456472874	0.134121954441071	45.645876
14.5	1831.66772460938	12.0412167161703	6.77195144817233	0.135292679071426	45.636756
14.6000003814697	1829.22424316406	12.12452724576	6.83048786595464	0.136536583304405	45.575876
14.6999998092651	1833.40576171875	12.207836844027	6.89268298447132	0.137853652238846	45.68006
14.8000001907349	1831.42138671875	12.2906854376197	6.95853680372238	0.139097556471825	45.63062
14.8999996185303	1831.26501464844	12.3739959672093	7.02439015731215	0.140341460704803	45.626724
15	1834.10241699219	12.4570755288005	7.08292704075575	0.141585364937782	45.697416
15.1000003814697	1831.49072265625	12.5399241223931	7.14878039434552	0.142829269170761	45.632348
15.1999998092651	1829.87255859375	12.6232346519828	7.21463421359658	0.144146353006363	45.592028
15.3000001907349	1832.86181640625	12.7063142135739	7.27682933211327	0.145390242338181	45.666508
15.4000005722046	1832.25927734375	12.7896247431636	7.33902445062995	0.146707311272621	45.651496
15.5	1829.39331054688	12.8729343414307	7.4085365049541	0.148097559809685	45.580088
15.6000003814697	1831.96533203125	12.9560139030218	7.47439032420516	0.149341464042664	45.644172
15.6999998092651	1828.00085449219	13.039093464613	7.53292674198747	0.150512188673019	45.545396
15.8000001907349	1829.21008300781	13.1226349622011	7.59878056123853	0.151829272508621	45.575524
15.8999996185303	1830.18249511719	13.2059445604682	7.66463438048959	0.153146341443062	45.599752
16	1828.24926757813	13.2892550900579	7.72317079827189	0.154317080974579	45.551584
16.1000003814697	1827.36535644531	13.3730266243219	7.78902461752295	0.155634149909019	45.52956
16.2000007629395	1828.013671875	13.4563371539116	7.85487797111273	0.15695121884346	45.545716
16.3000011444092	1826.95227050781	13.5394167155027	7.92439002543688	0.158414632081985	45.519268
16.3999996185303	1827.89868164063	13.6231882497668	7.99024384468794	0.159658521413803	45.542848
16.5	1827.60510253906	13.7064987793565	8.06341506540775	0.16112194955349	45.535536
16.6000003814697	1827.53991699219	13.7900393456221	8.12195148319006	0.162292689085007	45.533912
16.7000007629395	1824.21960449219	13.8735808432102	8.18780530244112	0.163609758019447	45.451184
16.7999992370605	1824.65539550781	13.9568913727999	8.25731735676527	0.16499999165535	45.46204
16.8999996185303	1822.41516113281	14.040200971067	8.32682941108942	0.166390240192413	45.406224
17	1822.01928710938	14.1237424686551	8.39634146541357	0.1678536683321	45.39636
17.1000003814697	1822.87084960938	14.2068220302463	8.46951175481081	0.169243901968002	45.41758
17.2000007629395	1819.21826171875	14.2903625965118	8.53902474045753	0.170634150505066	45.326572
17.3000011444092	1819.51708984375	14.3736731261015	8.60487762838602	0.171951219439507	45.33402
17.3999996185303	1817.06628417969	14.4567526876926	8.67439061403275	0.17334146797657	45.272956
17.5	1817.69616699219	14.5400632172823	8.73292703181505	0.174439027905464	45.288648
17.6000003814697	1820.04797363281	14.6233728155494	8.79878085106611	0.175829261541367	45.347244
17.7000007629395	1817.85949707031	14.706221409142	8.87195114046335	0.177292674779892	45.29272
17.7999992370605	1819.32495117188	14.7895319387317	8.93048755824566	0.178536593914032	45.329232
17.8999996185303	1816.03479003906	14.8726115003228	8.99634137749672	0.17978048324585	45.247256
18	1815.10559082031	14.955691061914	9.05853696167469	0.18109755218029	45.224104
18.1000003814697	1813.39929199219	15.0387706235051	9.13902465254068	0.182560980319977	45.181592
18.2000007629395	1811.423828125	15.1220802217722	9.21219494193792	0.184097573161125	45.132372
18.3000011444092	1811.90075683594	15.2051597833633	9.28902439773083	0.185560971498489	45.144256
18.3999996185303	1808.75280761719	15.288470312953	9.35853645205498	0.187024399638176	45.06582
18.5	1808.7177734375	15.3717808425426	9.43536590784788	0.188560962677002	45.064948
18.6000003814697	1805.34497070313	15.4548604041338	9.50487796217203	0.190024390816689	44.980916
18.7000007629395	1806.50244140625	15.5384009703994	9.57073178142309	0.191268295049667	45.009752
18.7999992370605	1804.17346191406	15.621711499989	9.64024383574724	0.192731708288193	44.951724
18.8999996185303	1804.43371582031	15.7050210982561	9.71707329154015	0.194121956825256	44.958208
19	1803.78576660156	15.7883316278458	9.77926794439554	0.195439025759697	44.942064
19.1000003814697	1799.90881347656	15.8716421574354	9.84878093004227	0.196829274296761	44.845468
19.2000007629395	1801.30920410156	15.9549526870251	9.91829298436642	0.198292672634125	44.88036
19.3000011444092	1799.02026367188	16.0384941846132	9.99146327376366	0.199609756469727	44.823332
19.3999996185303	1795.17236328125	16.1220338195562	10.049999691546	0.200926825404167	44.72746
19.5	1796.5361328125	16.2053443491459	10.1268291473389	0.202463418245316	44.76144
19.6000003814697	1793.48510742188	16.288885846734	10.2109760046005	0.204073175787926	44.68542
19.7000007629395	1791.63427734375	16.3724273443222	10.2914636954665	0.205609768629074	44.639308
19.7999992370605	1789.94018554688	16.4559669792652	10.3609757497907	0.207073166966438	44.597096
19.8999996185303	1788.22497558594	16.5392775088549	10.4451216757298	0.208756104111671	44.554364
20	1785.46447753906	16.6225880384445	10.5182928964496	0.210219502449036	44.485584
20.1000003814697	1782.43505859375	16.7056676000357	10.5878049507737	0.211682930588722	44.410104
20.2000007629395	1781.55224609375	16.7892090976238	10.6719508767128	0.213365852832794	44.388108
20.3000011444092	1776.0224609375	16.872288659215	10.7487803325057	0.214829280972481	44.250332
20.3999996185303	1773.37634277344	16.9553682208061	10.8256097882986	0.216292679309845	44.184404
20.5	1770.10815429688	17.0384477823973	10.9060974791646	0.217975601553917	44.102976
20.6000003814697	1763.34020996094	17.1215273439884	10.9939025714993	0.21965853869915	43.934348
20.7000007629395	1758.84838867188	17.2046069055796	11.0634146258235	0.221048772335052	43.822432
20.7999992370605	1753.53283691406	17.2881465405226	11.1402440816164	0.222658529877663	43.689992
20.8999996185303	1742.42639160156	17.3709951341152	11.2426830455661	0.224707305431366	43.413272
21.0200004577637	20.6549205780029	17.4702294170856	11.8353655561805	0.234512209892273	0.514625875

File: Tensile_tests/PA12_C7_XZ_3 09-13-22 10 24 47 AM/DAQ- Time, … - (Timed).txt
File Path: C:\MTS TestSuite\Data Files\Chahine\DOE\PA12_C7_XZ_3 09-13-22 10 24 47 AM\DAQ- Time, … - (Timed).txt   
Test: MTS EM Tension (Extensometer)_Grand_Chahine 1
Test Run: PA12_C7_XZ_3
Date: 9/13/2022 10:24:20 AM


Time 	Load 	Crosshead 	Extensometer 	Strain 	Stress 
sec	N	mm	mm	mm/mm	N/mm²
0.109999902546406	25.2471656799316	0.0436167283623945	-0.00365853657058324	0	0.6309425625
0.2099998742342	76.647705078125	0.126234648632817	-0.00365853657058324	-0.000146341466461308	1.915474375
0.309999853372574	123.63956451416	0.210006459383294	0.0109756101664971	0.000146341466461308	3.0898305
0.410000115633011	175.320327758789	0.294009048957378	0.0365853666153271	0.000731707317754626	4.381365
0.510000109672546	217.402420043945	0.377550080884248	0.0695121925673448	0.0013170731253922	5.433023
0.61000007390976	268.126708984375	0.460860348539427	0.0951219481066801	0.00182926829438657	6.700655
0.710000038146973	311.359771728516	0.544401351362467	0.131707318359986	0.00256097549572587	7.7810765
0.810000002384186	353.907196044922	0.627711648121476	0.160975614562631	0.00314634153619409	8.844363
0.909999966621399	398.217193603516	0.710791093297303	0.19024389621336	0.00373170734383166	9.951698
1.00999999046326	440.799194335938	0.794101331848651	0.226829273742624	0.00453658541664481	11.015849
1.10999989509583	483.345855712891	0.877180835232139	0.267073162831366	0.00526829250156879	12.079117
1.20999991893768	523.858337402344	0.960260338615626	0.292682932922617	0.0057804873213172	13.091549
1.30999982357025	566.0556640625	1.04357057716697	0.336585362674668	0.00665853684768081	14.146087
1.41000008583069	606.3583984375	1.12641928717494	0.376829266315326	0.00746341468766332	15.153277
1.51000010967255	643.36962890625	1.20949873235077	0.406097562517971	0.00804878026247025	16.078211
1.61000001430511	682.475158691406	1.29280902910978	0.43902438483201	0.00878048781305552	17.055484
1.71000003814697	718.323913574219	1.3758884742856	0.479268288472667	0.00951219536364079	17.951366
1.80999994277954	757.578308105469	1.45896791946143	0.512195110786706	0.0101707316935062	18.932358
1.9099999666214	794.288940429688	1.54227821622044	0.545121962204576	0.0108292689546943	19.84978
2.00999999046326	826.449768066406	1.62535766139627	0.581707339733839	0.0115609746426344	20.6535
2.10999989509583	861.976135253906	1.70866795815527	0.614634132944047	0.0121463416144252	21.541326
2.20999979972839	896.631713867188	1.79220899008214	0.647560984361917	0.0128780491650105	22.40739
2.30999994277954	928.275695800781	1.87551928684115	0.687804888002574	0.0137560982257128	23.198194
2.41000008583069	959.881958007813	1.95882958360016	0.720731681212783	0.0143414633348584	23.988054
2.50999999046326	988.279296875	2.04237061552703	0.753658532630652	0.0149268293753266	24.69772
2.6100001335144	1020.60479736328	2.1256806794554	0.79390243627131	0.0158048775047064	25.505556
2.71000003814697	1048.75	2.20899097621441	0.834146339911968	0.0166097562760115	26.208922
2.80999994277954	1077.72631835938	2.29253200814128	0.867073191329837	0.0172682926058769	26.933058
2.90999984741211	1101.26184082031	2.37584230490029	0.907317094970495	0.0180731695145369	27.521226
3.00999999046326	1129.13024902344	2.4591526016593	0.947560998611152	0.0188780482858419	28.217674
3.10999989509583	1153.02685546875	2.54292436875403	0.987804844044149	0.019682927057147	28.814866
3.20999979972839	1176.56665039063	2.62600393034518	1.02439022157341	0.0204146355390549	29.40314
3.30999994277954	1205.69372558594	2.70931422710419	1.06097559910268	0.0210731700062752	30.131044
3.41000008583069	1223.38647460938	2.79285525903106	1.09390239231288	0.0218780487775803	30.573196
3.50999999046326	1244.83630371094	2.87593458779156	1.1341463541612	0.022609755396843	31.109242
3.6100001335144	1265.18408203125	2.95924488455057	1.17073173169047	0.023414634168148	31.617746
3.71000003814697	1283.1083984375	3.04278591647744	1.20731710921973	0.0240731704980135	32.065686
3.80999994277954	1305.5947265625	3.12563474290073	1.24756095465273	0.0249512195587158	32.627632
3.90999984741211	1322.89990234375	3.20871407166123	1.28048774786294	0.0254634134471416	33.0601
4.00999975204468	1336.00695800781	3.29202436842024	1.32073170971125	0.0262682922184467	33.387654
4.1100001335144	1355.01550292969	3.37510393001139	1.35731708724052	0.0270000007003546	33.862688
4.21000003814697	1373.01037597656	3.4581832587719	1.39390246476978	0.0278048776090145	34.312392
4.30999994277954	1386.31872558594	3.54149355553091	1.43780489452183	0.0286829266697168	34.644976
4.41000032424927	1398.84802246094	3.62434238195419	1.47804873995483	0.0294878054410219	34.958092
4.51000022888184	1415.35424804688	3.70719097554684	1.51829270180315	0.0302926823496819	35.370592
4.6100001335144	1429.11157226563	3.79073200747371	1.56585371587425	0.0312439016997814	35.714396
4.71000003814697	1439.17651367188	3.87381156906486	1.61341461353004	0.032195121049881	35.965924
4.80999994277954	1450.81604003906	3.956891130656	1.65731704328209	0.0329999998211861	36.256804
4.90999984741211	1462.34606933594	4.04020119458437	1.70121947303414	0.0338780470192432	36.544948
5.00999975204468	1477.52783203125	4.12328075617552	1.74146343488246	0.0348292700946331	36.924348
5.1100001335144	1487.57556152344	4.20659082010388	1.78902444895357	0.0357073172926903	37.175448
5.21000003814697	1494.81677246094	4.29013185203075	1.83292687870562	0.0365853644907475	37.356412
5.30999994277954	1507.4091796875	4.3732114136219	1.87682930845767	0.0374634154140949	37.671104
5.41000032424927	1516.47766113281	4.45652194321156	1.92073173820972	0.0382682941854	37.897728
5.51000022888184	1528.84399414063	4.53983200713992	1.96097558364272	0.0391463413834572	38.206772
5.6100001335144	1538.23596191406	4.62291156873107	2.00853659771383	0.040097564458847	38.441484
5.71000003814697	1550.111328125	4.70622163265944	2.04512197524309	0.0408292710781097	38.738256
5.80999994277954	1554.333984375	4.78976266458631	2.08902428857982	0.0417073145508766	38.843784
5.90999984741211	1563.1416015625	4.87284222617745	2.1329268347472	0.0425853654742241	39.063892
6.00999975204468	1572.96350097656	4.95615229010582	2.1804878488183	0.0434634126722813	39.309348
6.1100001335144	1580.40759277344	5.03969332203269	2.22439016215503	0.0444146320223808	39.49538
6.21000003814697	1586.82849121094	5.12277288362384	2.27195117622614	0.0454390235245228	39.65584
6.30999994277954	1598.02880859375	5.20631391555071	2.32317065820098	0.0463170744478703	39.935744
6.41000032424927	1602.97546386719	5.28962444514036	2.36341473646462	0.047121949493885	40.059364
6.51000022888184	1612.49829101563	5.37270400673151	2.41097551770508	0.048146340996027	40.297344
6.6100001335144	1617.49609375	5.45601407065988	2.45853653177619	0.0491707324981689	40.422244
6.71000003814697	1623.84313964844	5.53955510258675	2.49878037720919	0.0499756075441837	40.58086
6.80999994277954	1632.65454101563	5.62240369617939	2.55000009201467	0.0509268268942833	40.801064
6.90999984741211	1638.81115722656	5.70571422576904	2.59756087325513	0.0518048778176308	40.95492
7.00999975204468	1644.00219726563	5.78902428969741	2.64512188732624	0.0527561008930206	41.084648
7.1100001335144	1651.08422851563	5.87210385128856	2.68536596558988	0.0536341443657875	41.261632
7.21000003814697	1657.28173828125	5.95541391521692	2.73658544756472	0.0545853674411774	41.416512
7.30999994277954	1661.60205078125	6.03872444480658	2.78414622880518	0.055609755218029	41.52448
7.41000032424927	1666.24792480469	6.12180354073644	2.82439030706882	0.0564878061413765	41.640584
7.51000022888184	1675.42211914063	6.20488310232759	2.87560978904366	0.0574390254914761	41.869852
7.6100001335144	1677.76525878906	6.28842413425446	2.92317080311477	0.0583902411162853	41.928408
7.71000003814697	1683.49682617188	6.37173466384411	2.9670731164515	0.0591219514608383	42.071644
7.80999994277954	1689.50769042969	6.45504472777247	3.01463413052261	0.0602195113897324	42.22186
7.90999984741211	1694.82043457031	6.53835525736213	3.06219514459372	0.0611707344651222	42.354628
8.01000022888184	1700.69006347656	6.62143435329199	3.10609745793045	0.0620487779378891	42.501312
8.10999965667725	1705.38696289063	6.70497538521886	3.15000000409782	0.0629268288612366	42.618692
8.21000003814697	1710.22448730469	6.78851641714573	3.19756101816893	0.063804879784584	42.739584
8.30999946594238	1713.7255859375	6.87182694673538	3.24512203224003	0.0648292675614357	42.82708
8.40999984741211	1721.07922363281	6.95536797866225	3.28536587767303	0.0656341463327408	43.010852
8.51000022888184	1722.01672363281	7.03890901058912	3.3402438275516	0.0667317062616348	43.03428
8.60999965667725	1725.17224121094	7.12221907451749	3.39146330952644	0.0676829293370247	43.11314
8.71000003814697	1731.21826171875	7.20576010644436	3.43536585569382	0.068634144961834	43.264232
8.8100004196167	1732.69909667969	7.28907063603401	3.48658533766866	0.0696585401892662	43.30124
8.90999984741211	1736.85290527344	7.37238069996238	3.5378048196435	0.0706829279661179	43.405044
9.01000022888184	1744.22912597656	7.45592173188925	3.5853658337146	0.0716341435909271	43.589384
9.10999965667725	1744.97106933594	7.53923179581761	3.62926837988198	0.0725121945142746	43.607924
9.21000003814697	1748.28686523438	7.62254232540727	3.68414632976055	0.0735365822911263	43.690788
9.30999946594238	1752.27502441406	7.70585238933563	3.73170734383166	0.0744878053665161	43.790456
9.40999984741211	1757.455078125	7.78893195092678	3.7829268258065	0.0755853652954102	43.919908
9.51000022888184	1758.9921875	7.87224248051643	3.83414630778134	0.0766097605228424	43.95832
9.60999965667725	1761.51440429688	7.95578304678202	3.88536578975618	0.0776341482996941	44.021352
9.71000003814697	1764.00646972656	8.03886260837317	3.93658550456166	0.0785853639245033	44.083632
9.8100004196167	1765.43640136719	8.12217313796282	3.98414628580213	0.079609751701355	44.119364
9.90999984741211	1771.2021484375	8.2057137042284	4.03902446851134	0.080707311630249	44.263456
10.0100002288818	1774.06286621094	8.28902423381805	4.09024395048618	0.0816585421562195	44.334948
10.1099996566772	1773.36596679688	8.3721037954092	4.13780473172665	0.0826097577810287	44.317532
10.210000038147	1778.76953125	8.45564436167479	4.1853659786284	0.0836341455578804	44.452568
10.3099994659424	1781.11633300781	8.53872392326593	4.24024369567633	0.084731712937355	44.511216
10.4099998474121	1782.45715332031	8.62203445285559	4.28780494257808	0.0856829285621643	44.544724
10.5100002288818	1784.4912109375	8.70557595044374	4.33902442455292	0.086707316339016	44.595556
10.6099996566772	1788.21374511719	8.78888554871082	4.39756084233522	0.08780487626791	44.688584
10.710000038147	1789.92602539063	8.87242704629898	4.44878032431006	0.0888292640447617	44.731376
10.8100004196167	1791.32092285156	8.95596761256456	4.4999998062849	0.0898536592721939	44.766236
10.9099998474121	1794.17614746094	9.03927814215422	4.55487798899412	0.0910243839025497	44.837588
11.0100002288818	1792.68713378906	9.12258867174387	4.60975617170334	0.0920487865805626	44.80038
11.1099996566772	1795.47351074219	9.20612923800945	4.66097565367818	0.093146339058876	44.870012
11.210000038147	1798.52282714844	9.28967073559761	4.7158538363874	0.0942438989877701	44.946216
11.3099994659424	1799.5478515625	9.37275029718876	4.77073155343533	0.0952682942152023	44.971832
11.4099998474121	1800.44079589844	9.45652183145285	4.82195103541017	0.096292681992054	44.994148
11.5100002288818	1800.69519042969	9.5398323610425	4.87317051738501	0.0973170697689056	45.000504
11.6099996566772	1806.48742675781	9.62314195930958	4.92804870009422	0.0984146371483803	45.145256
11.710000038147	1805.47436523438	9.70691442489624	4.98292688280344	0.0995121970772743	45.11994
11.8100004196167	1808.79760742188	9.78999398648739	5.03780506551266	0.100609749555588	45.202988
11.9099998474121	1811.19274902344	9.87330358475447	5.09268278256059	0.101780489087105	45.262844
12.0100002288818	1811.46850585938	9.95684508234262	5.1475609652698	0.102878049015999	45.269736
12.1099996566772	1812.2421875	10.0399246439338	5.20609738305211	0.103975608944893	45.289072
12.210000038147	1811.08264160156	10.1232342422009	5.26097556576133	0.105073168873787	45.260092
12.3099994659424	1812.68188476563	10.2065447717905	5.31951198354363	0.106243900954723	45.30006
12.4099998474121	1814.82861328125	10.2898553013802	5.38536580279469	0.107560977339745	45.353708
12.5100002288818	1814.45959472656	10.3731648996472	5.43292704969645	0.108585365116596	45.344484
12.6099996566772	1815.45825195313	10.4564754292369	5.48780476674438	0.109609752893448	45.369444
12.710000038147	1817.24987792969	10.539554990828	5.53536601364613	0.11063414812088	45.414216
12.8100004196167	1819.84606933594	10.6228655204177	5.58292679488659	0.111585363745689	45.479096
12.9099998474121	1820.15600585938	10.7061751186848	5.63414627686143	0.112609758973122	45.486844
13.0100002288818	1817.98620605469	10.7894856482744	5.68170752376318	0.113487802445889	45.432616
13.1099996566772	1822.44201660156	10.8730271458626	5.73292700573802	0.11451219022274	45.543972
13.210000038147	1820.80029296875	10.9563367441297	5.7951221242547	0.115756094455719	45.502944
13.3099994659424	1820.73364257813	11.0398782417178	5.85731724277139	0.116999998688698	45.50128
13.4099998474121	1822.01831054688	11.1231887713075	5.91219495981932	0.118097558617592	45.533384
13.5100002288818	1821.28112792969	11.2067293375731	5.97073184326291	0.119341462850571	45.51496
13.6099996566772	1823.59204101563	11.2898088991642	6.03292696177959	0.12058536708355	45.572712
13.710000038147	1819.93237304688	11.3731194287539	6.08414644375443	0.121536582708359	45.481252
13.8100004196167	1822.94372558594	11.4566599950194	6.14634156227112	0.122780494391918	45.556508
13.9099998474121	1822.62316894531	11.5397395566106	6.21585361659527	0.124170735478401	45.5485
14.0100002288818	1824.35424804688	11.6232810541987	6.28170743584633	0.125487804412842	45.59176
14.1099996566772	1824.47485351563	11.7065906524658	6.33658515289426	0.126585364341736	45.594772
14.210000038147	1823.1611328125	11.7899011820555	6.39878027141094	0.127829268574715	45.561944
14.3099994659424	1824.62707519531	11.8734426796436	6.46097538992763	0.129146337509155	45.598576
14.4099998474121	1822.89331054688	11.9567522779107	6.51951227337122	0.130243912339211	45.555248
14.5100002288818	1824.83947753906	12.0398318395019	6.5817073918879	0.131487816572189	45.603884
14.6099996566772	1821.79626464844	12.1231423690915	6.64390251040459	0.132804870605469	45.527832
14.710000038147	1823.93139648438	12.2064528986812	6.6987806931138	0.133829265832901	45.581192
14.8100004196167	1823.66418457031	12.2893014922738	6.75365841016173	0.135000005364418	45.574516
14.9099998474121	1821.97399902344	12.3726110905409	6.81951222941279	0.136317074298859	45.532276
15.0100002288818	1824.73913574219	12.4559216201305	6.88902428373694	0.137707322835922	45.601376
15.1099996566772	1823.96166992188	12.5385392457247	6.94756116718054	0.138804882764816	45.581948
15.210000038147	1821.42028808594	12.6218497753143	7.01341452077031	0.140121951699257	45.518436
15.3099994659424	1823.30236816406	12.705160304904	7.07926834002137	0.141512185335159	45.565472
15.4099998474121	1822.99194335938	12.7882398664951	7.13780475780368	0.142609760165215	45.557716
15.5100002288818	1823.05859375	12.8715494647622	7.21829291433096	0.144292682409287	45.55938
15.6099996566772	1822.84216308594	12.9548599943519	7.28780496865511	0.145609766244888	45.553972
15.710000038147	1821.60144042969	13.0377085879445	7.35000008717179	0.146926820278168	45.522964
15.8100004196167	1819.88977050781	13.1210191175342	7.40487826988101	0.148024395108223	45.480188
15.9099998474121	1820.70520019531	13.2045596837997	7.47073162347078	0.149341464042664	45.500568
16.0100002288818	1820.70617675781	13.2876392453909	7.53292674198747	0.150512188673019	45.500592
16.1100006103516	1819.21850585938	13.3711807429791	7.59878056123853	0.151829272508621	45.463412
16.2099990844727	1821.44763183594	13.4547213092446	7.66097567975521	0.1530731767416	45.51912
16.3099994659424	1819.04333496094	13.5380318388343	7.72682949900627	0.154317080974579	45.459036
16.4099998474121	1818.35986328125	13.6215733364224	7.79268285259604	0.155707314610481	45.441956
16.5100002288818	1819.26293945313	13.705113902688	7.85487797111273	0.157024398446083	45.464524
16.6100006103516	1819.16223144531	13.7884244322777	7.92804919183254	0.158414632081985	45.462008
16.7099990844727	1817.60998535156	13.8719649985433	7.99390207976103	0.159731715917587	45.423216
16.8099994659424	1816.48522949219	13.9555064961314	8.05975589901209	0.161048784852028	45.395108
16.9099998474121	1816.31799316406	14.0388170257211	8.12926795333624	0.162439033389091	45.390928
17.0100002288818	1814.77526855469	14.1221266239882	8.19878093898296	0.163829267024994	45.352376
17.1100006103516	1812.93542480469	14.2054371535778	8.26463382691145	0.165146350860596	45.306396
17.2099990844727	1813.47338867188	14.2887476831675	8.31585377454758	0.16624391078949	45.31984
17.3099994659424	1811.60327148438	14.372288249433	8.39634146541357	0.167780488729477	45.273104
17.4099998474121	1812.69079589844	14.4553678110242	8.47682915627956	0.169390231370926	45.300284
17.5100002288818	1811.3603515625	14.5384473726153	8.54268297553062	0.170707315206528	45.267032
17.6100006103516	1811.44665527344	14.6219879388809	8.60853679478168	0.17209754884243	45.269192
17.7099990844727	1808.04992675781	14.7050675004721	8.67804884910584	0.173487812280655	45.184304
17.8099994659424	1809.2373046875	14.7881470620632	8.74756090342999	0.174804866313934	45.213976
17.9099998474121	1810.30480957031	14.8712266236544	8.80975648760796	0.176048785448074	45.240656
18.0100002288818	1809.29797363281	14.9543061852455	8.88658501207829	0.177585363388062	45.215492
18.1100006103516	1808.80212402344	15.0376167148352	8.95243883132935	0.178975611925125	45.2031
18.2099990844727	1808.04113769531	15.1209272444248	9.01463441550732	0.180146336555481	45.184084
18.3099994659424	1805.20263671875	15.2040058746934	9.08048823475838	0.181463420391083	45.113148
18.4099998474121	1804.46252441406	15.2868553996086	9.14634112268686	0.182780489325523	45.094652
18.5100002288818	1803.04187011719	15.3703959658742	9.21219494193792	0.184097573161125	45.059148
18.6100006103516	1801.1923828125	15.4534755274653	9.28902439773083	0.185560971498489	45.012928
18.7099990844727	1798.60119628906	15.536786057055	9.36219468712807	0.187024399638176	44.948176
18.8099994659424	1801.9580078125	15.6203266233206	9.42804850637913	0.18848779797554	45.032064
18.9099998474121	1801.07055664063	15.7034061849117	9.50487796217203	0.189951211214066	45.009884
19.0100002288818	1796.34521484375	15.7867167145014	9.57439001649618	0.191414639353752	44.891796
19.1100006103516	1797.30322265625	15.8702582120895	9.647561237216	0.192731708288193	44.915736
19.2099990844727	1794.76782226563	15.953566879034	9.7243906930089	0.194341465830803	44.852376
19.3099994659424	1792.72412109375	16.0371083766222	9.79390274733305	0.195731699466705	44.801304
19.4099998474121	1792.59716796875	16.1206498742104	9.87073127180338	0.197195127606392	44.798128
19.5100002288818	1789.96936035156	16.2037294358015	9.94390249252319	0.198731705546379	44.73246
19.6100006103516	1788.67431640625	16.2872709333897	10.0207319483161	0.200268298387527	44.700096
19.7099990844727	1786.52392578125	16.3710415363312	10.097561404109	0.201804876327515	44.646356
19.8099994659424	1784.16479492188	16.4543520659208	10.1707316935062	0.20326828956604	44.5874
19.9099998474121	1781.12915039063	16.5376625955105	10.2439019829035	0.204731702804565	44.511536
20.0100002288818	1778.77551269531	16.6212040930986	10.324390605092	0.206268295645714	44.45272
20.1100006103516	1781.01354980469	16.7045146226883	10.3975608944893	0.207731708884239	44.508648
20.2099990844727	1776.91467285156	16.7875941842794	10.4743903502822	0.209341466426849	44.406216
20.3099994659424	1772.02160644531	16.8709028512239	10.5585362762213	0.211024403572083	44.283932
20.4099998474121	1764.86547851563	16.9539824128151	10.6317074969411	0.212487801909447	44.105096
20.5100002288818	1755.84130859375	17.0370619744062	10.7158534228802	0.214097559452057	43.879576
20.6100006103516	1738.2021484375	17.1203725039959	10.8109759166837	0.216073170304298	43.438764
20.6800003051758	-11.7967758178711	17.1782970428467	11.3304881379008	0.221341460943222	-0.29480884375
