Repository: ChahGhim/SLS_PA2200_Degradation

# SLS_PA2200_Degradation
Raw and processed data accompanying the article "INDIVIDUAL AND COMBINED EFFECTS OF ENVIRONMENTAL AGING FACTORS ON THE MECHANICAL PROPERTIES OF SLS-FABRICATED PA12 PARTS" Chahine Ghimouz, Jean-Pierre Kenné, Lucas A. Hof.

Mechanical engineering department, École de technologie supérieure, 1100, rue Notre-Dame Ouest, Montreal, Québec, H3C1K3, Canada Systems Engineering Department, École de technologie supérieure, 1100, rue Notre-Dame Ouest, Montreal, Québec, H3C1K3 Canada

Data list:

File: Tensile_tests/PA12_C7_XZ_4 09-13-22 10 26 39 AM/DAQ- Time, … - (Timed).txt
File Path: C:\MTS TestSuite\Data Files\Chahine\DOE\PA12_C7_XZ_4 09-13-22 10 26 39 AM\DAQ- Time, … - (Timed).txt   
Test: MTS EM Tension (Extensometer)_Grand_Chahine 1
Test Run: PA12_C7_XZ_4
Date: 9/13/2022 10:26:09 AM


Time 	Load 	Crosshead 	Extensometer 	Strain 	Stress 
sec	N	mm	mm	mm/mm	N/mm²
0.0999999716877937	21.864896774292	0.0378473196178675	0	0	0.545183125
0.199999943375587	79.1985626220703	0.121388351544738	0.0146341462823329	0.00021951220696792	1.97475075
0.299999892711639	127.852470397949	0.205390941118822	0.0439024406659883	0.00087804882787168	3.18789575
0.399999886751175	173.348678588867	0.289162737317383	0.0731707332306542	0.00139024388045073	4.322306
0.499999850988388	219.544555664063	0.372934562619776	0.0987804887699895	0.00190243893302977	5.474162
0.599999785423279	266.232025146484	0.456475594546646	0.13902438513469	0.00270731723867357	6.6382755
0.699999809265137	313.804748535156	0.540016626473516	0.175609762663953	0.00351219531148672	7.824462
0.79999977350235	357.951507568359	0.623326865024865	0.215853651752695	0.0042439023964107	8.925225
0.900000035762787	399.876617431641	0.706406368408352	0.256097555393353	0.0050487807020545	9.970593
1	445.069915771484	0.789485813584179	0.292682932922617	0.00585365854203701	11.097451
1.10000002384186	485.720855712891	0.872796110343188	0.32926828134805	0.00651219487190247	12.111048
1.19999992847443	529.512145996094	0.955875555519015	0.362195132765919	0.00717073166742921	13.202948
1.29999995231628	572.944702148438	1.0389550589025	0.398780481191352	0.00782926846295595	14.285903
1.39999985694885	611.6748046875	1.12203450407833	0.43902438483201	0.00863414630293846	15.251606
1.49999988079071	652.538024902344	1.20511394925416	0.471951207146049	0.00936585385352373	16.270497
1.59999978542328	689.302978515625	1.2881935108453	0.508536584675312	0.0101707316935062	17.1872
1.69999980926514	726.311828613281	1.37150369118899	0.541463436093181	0.0107560968026519	18.109986
1.79999971389771	766.555541992188	1.45458325278014	0.578048755414784	0.0114878043532372	19.11343
1.89999997615814	799.8173828125	1.53789343312383	0.618292659055442	0.0122926831245422	19.942786
2	836.649780273438	1.62097299471498	0.658536562696099	0.0130243897438049	20.861172
2.09999990463257	868.982116699219	1.70428317505866	0.691463414113969	0.0137560982257128	21.667352
2.20000004768372	903.026306152344	1.78759347181767	0.728048791643232	0.0144878048449755	22.516214
2.29999995231628	939.32373046875	1.87090376857668	0.771951221395284	0.0153658539056778	23.421262
2.39999985694885	967.133178710938	1.95421394892037	0.808536598924547	0.0160975605249405	24.114666
2.49999976158142	1001.10522460938	2.03775498084724	0.845121976453811	0.0168292671442032	24.961732
2.59999990463257	1029.94018554688	2.12106527760625	0.889024406205863	0.0177073180675507	25.680708
2.69999980926514	1059.28601074219	2.20437557436526	0.918292673304677	0.0182926822453737	26.412422
2.79999971389771	1090.25891113281	2.28768587112427	0.954878050833941	0.0190243907272816	27.184706
2.90000009536743	1115.9169921875	2.37122690305114	0.995121896266937	0.0198292694985867	27.824468
3	1143.81066894531	2.4545369669795	1.03536585811526	0.0206341445446014	28.519974
3.09999990463257	1168.83081054688	2.53807799890637	1.07195123564452	0.0213658530265093	29.14383
3.20000004768372	1191.17431640625	2.62161903083324	1.10853661317378	0.0221707317978144	29.700948
3.29999995231628	1213.67919921875	2.70469859242439	1.14512199070305	0.0228292681276798	30.262088
3.39999985694885	1238.52612304688	2.78823962435126	1.17804878391325	0.0234878044575453	30.881626
3.49999976158142	1260.39123535156	2.87154992111027	1.21829262934625	0.0242926832288504	31.426814
3.59999990463257	1280.08459472656	2.95462948270142	1.26219517551363	0.0251707322895527	31.917852
3.69999980926514	1300.00646972656	3.03817051462829	1.30609760526568	0.0259756091982126	32.414588
3.79999971389771	1320.97937011719	3.1212498433888	1.33902439847589	0.0267073158174753	32.93753
3.90000009536743	1339.62915039063	3.20432940497994	1.38292682822794	0.02765853703022	33.402546
4	1354.62524414063	3.28763970173895	1.42317079007626	0.0283902436494827	33.77646
4.09999990463257	1369.40661621094	3.37071903049946	1.46707321982831	0.0292682927101851	34.145024
4.19999980926514	1385.76477050781	3.45379859209061	1.51463411748409	0.0302195139229298	34.5529
4.29999971389771	1400.849609375	3.53687815368176	1.55853654723614	0.0310975611209869	34.929028
4.40000009536743	1416.220703125	3.61995748244226	1.6024389769882	0.0319756120443344	35.312292
4.5	1430.29357910156	3.70303704403341	1.6499999910593	0.0328536592423916	35.663188
4.59999990463257	1439.51916503906	3.78611660562456	1.69390242081136	0.0338048785924912	35.89322
4.69999980926514	1454.48815917969	3.86942666955292	1.73414638265967	0.0346097573637962	36.26646
4.79999971389771	1467.58728027344	3.95227549597621	1.77804881241173	0.0354878045618534	36.593076
4.90000009536743	1478.58642578125	4.03558555990458	1.82926829438657	0.0365121960639954	36.867332
5	1492.21069335938	4.11889608949423	1.87317072413862	0.0373170748353004	37.20704
5.09999990463257	1503.18957519531	4.20197565108538	1.91707315389067	0.0381951220333576	37.480792
5.19999980926514	1513.47277832031	4.28551668301225	1.96463405154645	0.0392195135354996	37.737192
5.29999971389771	1526.21899414063	4.36859577894211	2.00487812981009	0.0400243885815144	38.055008
5.40000009536743	1537.45056152344	4.45190630853176	2.04512197524309	0.0408292710781097	38.33506
5.5	1542.34130859375	4.53521637246013	2.09634145721793	0.0418536588549614	38.457008
5.59999990463257	1555.01037597656	4.61852690204978	2.13658530265093	0.0426585376262665	38.7729
5.69999980926514	1563.25671386719	4.70160599797964	2.1804878488183	0.043536588549614	38.978516
5.79999971389771	1571.35107421875	4.78514702990651	2.23170733079314	0.0444878041744232	39.18034
5.90000009536743	1578.73876953125	4.86845755949616	2.27560964412987	0.0453658550977707	39.364548
6	1588.81762695313	4.95153712108731	2.31585372239351	0.0462438985705376	39.615856
6.09999990463257	1597.43823242188	5.03507815301418	2.36341473646462	0.0471951216459274	39.830804
6.19999980926514	1603.53051757813	5.11815724894404	2.41463421843946	0.048146340996027	39.982708
6.29999971389771	1610.90600585938	5.2014677785337	2.45121959596872	0.0489512160420418	40.166612
6.40000009536743	1620.68078613281	5.28500881046057	2.50243907794356	0.0499756075441837	40.410336
6.5	1627.75317382813	5.36831887438893	2.5536585599184	0.0509268268942833	40.58668
6.59999990463257	1634.62390136719	5.45139843598008	2.5939024053514	0.0518048778176308	40.757996
6.69999980926514	1642.35705566406	5.53493946790695	2.64146341942251	0.0527561008930206	40.950816
6.79999971389771	1648.94213867188	5.6180190294981	2.69634136930108	0.0538536570966244	41.115008
6.90000009536743	1654.28344726563	5.70109859108925	2.74024391546845	0.0547317080199718	41.248192
7	1663.853515625	5.78463962301612	2.78048776090145	0.0555365867912769	41.486812
7.09999990463257	1666.16064453125	5.86771918460727	2.83536594361067	0.0566341429948807	41.54434
7.19999980926514	1673.5673828125	5.95079828053713	2.8792682569474	0.0575121939182281	41.72902
7.29999971389771	1680.03112792969	6.03410881012678	2.92317080311477	0.0583902411162853	41.890188
7.40000009536743	1687.17541503906	6.11718837171793	2.97439028508961	0.0594146363437176	42.068324
7.5	1689.26440429688	6.2004984356463	3.02560976706445	0.0603658519685268	42.120412
7.59999990463257	1694.29760742188	6.28380896523595	3.07317078113556	0.0613170713186264	42.245912
7.69999980926514	1702.35607910156	6.36711902916431	3.12073179520667	0.0623414628207684	42.446844
7.79999971389771	1709.2822265625	6.45019859075546	3.16829257644713	0.0632926821708679	42.61954
7.90000009536743	1715.07702636719	6.53397012501955	3.2121951226145	0.0641707330942154	42.764028
8	1718.02331542969	6.6172806546092	3.25975613668561	0.0651219561696053	42.837492
8.10000038146973	1722.46911621094	6.70036021620035	3.31097561866045	0.0661463439464569	42.948344
8.19999980926514	1725.99279785156	6.78390124812722	3.36219510063529	0.0670975595712662	43.036204
8.30000019073486	1727.60180664063	6.86744228005409	3.40609764680266	0.0679756104946136	43.076324
8.39999961853027	1734.83764648438	6.95075234398246	3.45365842804313	0.0689999982714653	43.256744
8.5	1738.94604492188	7.03429337590933	3.50853661075234	0.0700975656509399	43.359184
8.59999942779541	1744.14001464844	7.11760343983769	3.55609762482345	0.0709756091237068	43.488692
8.69999980926514	1743.77978515625	7.20091396942735	3.59999993816018	0.0719268321990967	43.479708
8.80000019073486	1750.30627441406	7.28445500135422	3.65121942013502	0.0729512199759483	43.64244
8.89999961853027	1757.21789550781	7.36776506528258	3.69878043420613	0.0739024430513382	43.814776
9	1758.92016601563	7.45130609720945	3.75365861691535	0.0749268308281899	43.85722
9.10000038146973	1765.00732421875	7.53484712913632	3.80853656679392	0.0760243907570839	44.009
9.19999980926514	1767.25939941406	7.61792669072747	3.85609758086503	0.0769756063818932	44.065152
9.30000019073486	1768.83569335938	7.70123675465584	3.90731729567051	0.0780731737613678	44.104456
9.39999961853027	1772.6796875	7.78454728424549	3.96219501271844	0.0791707336902618	44.200304
9.5	1774.55737304688	7.86762684583664	4.00975625962019	0.0801219493150711	44.24712
9.59999942779541	1778.96875	7.95093737542629	4.06097574159503	0.0810731649398804	44.357116
9.69999980926514	1782.09765625	8.03447794169188	4.11585345864296	0.0822439044713974	44.435132
9.80000019073486	1780.81396484375	8.11755750328302	4.17073164135218	0.0833414644002914	44.403124
9.89999961853027	1787.12341308594	8.20086803287268	4.21829288825393	0.0842195078730583	44.560444
10	1788.29382324219	8.28440859913826	4.26951237022877	0.085317075252533	44.589628
10.1000003814697	1793.38854980469	8.36748816072941	4.32804878801107	0.0864877998828888	44.71666
10.1999998092651	1794.69470214844	8.45102965831757	4.37926826998591	0.087512195110321	44.749228
10.3000001907349	1794.86999511719	8.53433925658464	4.43048775196075	0.0884634181857109	44.7536
10.3999996185303	1798.27404785156	8.6176497861743	4.47804899886251	0.0894878059625626	44.838476
10.5	1800.43725585938	8.70096031576395	4.53292671591043	0.0905121937394142	44.892416
10.5999994277954	1802.06994628906	8.78450088202953	4.58414619788527	0.0916097611188889	44.933124
10.6999998092651	1800.74780273438	8.86781141161919	4.63536567986012	0.0926341488957405	44.90016
10.8000001907349	1804.21948242188	8.95135197788477	4.69024386256933	0.093731701374054	44.986724
10.8999996185303	1808.77624511719	9.03489347547293	4.74512204527855	0.0947561040520668	45.10034
11	1809.08947753906	9.11797303706408	4.79634152725339	0.0957804918289185	45.108152
11.1000003814697	1814.14929199219	9.20151360332966	4.85121970996261	0.0968780443072319	45.234312
11.1999998092651	1815.74914550781	9.28505510091782	4.90609742701054	0.0979756116867065	45.274204
11.3000001907349	1816.33142089844	9.36813466250896	4.95731690898538	0.0989999994635582	45.288724
11.3999996185303	1817.50048828125	9.45167522877455	5.01585379242897	0.100243903696537	45.317872
11.5	1820.86376953125	9.53521672636271	5.0707315094769	0.101268291473389	45.401732
11.5999994277954	1818.63171386719	9.61852632462978	5.12195099145174	0.102365851402283	45.34608
11.6999998092651	1821.39794921875	9.70206782221794	5.17682917416096	0.103463418781757	45.415052
11.8000001907349	1823.10815429688	9.78560838848352	5.24634169414639	0.104780487716198	45.457696
11.8999996185303	1821.53869628906	9.86868795007467	5.30121941119432	0.105878047645092	45.418564
12	1824.1962890625	9.95222944766283	5.35975629463792	0.107048779726028	45.484828
12.1000003814697	1823.14453125	10.0355399772525	5.41463401168585	0.108219519257545	45.458604
12.1999998092651	1823.64013671875	10.1186186075211	5.4621952585876	0.109170734882355	45.47096
12.3000001907349	1826.84436035156	10.2019291371107	5.51341474056244	0.110195122659206	45.550856
12.3999996185303	1828.35180664063	10.2852396667004	5.56463422253728	0.111219510436058	45.58844
12.5	1827.71801757813	10.36855019629	5.6195124052465	0.112317070364952	45.57264
12.5999994277954	1828.32287597656	10.4518597945571	5.6780488230288	0.113414637744427	45.58772
12.6999998092651	1828.56103515625	10.5351703241467	5.74024394154549	0.114658541977406	45.59366
12.8000001907349	1832.91479492188	10.6182498857379	5.79878035932779	0.115902438759804	45.702216
12.8999996185303	1829.06591796875	10.7015604153275	5.85731724277139	0.116999998688698	45.606248
13	1831.33520507813	10.7851009815931	5.91951236128807	0.118243902921677	45.662832
13.1000003814697	1832.34899902344	10.8684115111828	5.974390078336	0.119414635002613	45.688108
13.1999998092651	1830.54418945313	10.9519520774484	6.03658519685268	0.12058536708355	45.643108
13.3000001907349	1831.53881835938	11.035262607038	6.09512208029628	0.121829271316528	45.667908
13.3999996185303	1832.75952148438	11.1183421686292	6.15731719881296	0.123073168098927	45.698344
13.5	1832.58093261719	11.2018827348948	6.22317055240273	0.124317072331905	45.693892
13.5999994277954	1834.17492675781	11.2854242324829	6.28170743584633	0.125487804412842	45.733636
13.6999998092651	1835.86596679688	11.3685037940741	6.34024385362864	0.126731708645821	45.7758
13.8000001907349	1834.23046875	11.4520443603396	6.4060976728797	0.127975612878799	45.73502
13.8999996185303	1833.36511230469	11.5353548899293	6.46829279139638	0.129219502210617	45.713444
14	1836.43688964844	11.6186654195189	6.52317050844431	0.130390241742134	45.790036
14.1000003814697	1834.21984863281	11.7022059857845	6.5817073918879	0.131487816572189	45.734756
14.1999998092651	1833.38037109375	11.7852855473757	6.64024380967021	0.132731705904007	45.713824
14.3000001907349	1832.61706542969	11.8685960769653	6.6987806931138	0.133829265832901	45.694792
14.3999996185303	1832.18933105469	11.9521366432309	6.76463404670358	0.135146349668503	45.684128
14.5	1833.79406738281	12.0354471728206	6.83048786595464	0.136463418602943	45.72414
14.5999994277954	1833.75439453125	12.1185267344117	6.88902428373694	0.137707322835922	45.723152
14.6999998092651	1831.85864257813	12.2020673006773	6.954878102988	0.139024391770363	45.67588
14.8000001907349	1831.00793457031	12.2851468622684	7.02073192223907	0.140268296003342	45.654672
14.8999996185303	1834.36096191406	12.3682264238596	7.08292704075575	0.141439020633698	45.738276
15	1833.49133300781	12.4513059854507	7.14878039434552	0.142829269170761	45.716592
15.1000003814697	1834.94763183594	12.5343855470419	7.21463421359658	0.144146353006363	45.752904
15.1999998092651	1832.64294433594	12.617465108633	7.27317063137889	0.145317077636719	45.695436
15.3000001907349	1833.64721679688	12.7007756382227	7.33902445062995	0.146634146571159	45.72048
15.3999996185303	1831.85754394531	12.7838551998138	7.40121956914663	0.1479512155056	45.675856
15.5	1833.03308105469	12.866934761405	7.47073162347078	0.149268299341202	45.705164
15.5999994277954	1829.68969726563	12.9502443596721	7.53292674198747	0.150439023971558	45.6218
15.6999998092651	1828.19714355469	13.0335548892617	7.59878056123853	0.151829272508621	45.584584
15.8000001907349	1829.02563476563	13.1166344508529	7.66097567975521	0.1530731767416	45.605244
15.8999996185303	1828.9384765625	13.1999449804425	7.72317079827189	0.154317080974579	45.603068
16	1829.65344238281	13.2832545787096	7.78902461752295	0.155707314610481	45.620896
16.1000003814697	1830.05029296875	13.3665651082993	7.85853620618582	0.157097563147545	45.630792
16.2000007629395	1831.17956542969	13.4501066058874	7.92439002543688	0.158414632081985	45.658948
16.2999992370605	1828.22192382813	13.5334162041545	7.99390207976103	0.159731715917587	45.585204
16.3999996185303	1826.95935058594	13.6167267337441	8.05975589901209	0.161048784852028	45.55372
16.5	1827.21826171875	13.7004982680082	8.12926795333624	0.162365853786469	45.560176
16.6000003814697	1824.87658691406	13.7840397655964	8.1951217725873	0.163756102323532	45.501788
16.6999988555908	1826.01232910156	13.8673493638635	8.26097559183836	0.165073156356812	45.530108
16.7999992370605	1822.55102539063	13.9508908614516	8.33414681255817	0.166536584496498	45.443804
16.8999996185303	1822.1943359375	14.0344314277172	8.39999970048666	0.1678536683321	45.434912
17	1822.466796875	14.1175109893084	8.46585351973772	0.169170737266541	45.441704
17.1000003814697	1821.13879394531	14.2010524868965	8.54634121060371	0.170707315206528	45.408592
17.2000007629395	1822.99426269531	14.2841320484877	8.61219502985477	0.172024384140968	45.454856
17.2999992370605	1821.47045898438	14.3674416467547	8.67804884910584	0.173414632678032	45.41686
17.3999996185303	1820.5107421875	14.4512141123414	8.75487830489874	0.17495122551918	45.392932
17.5	1820.24914550781	14.5342936739326	8.82439035922289	0.176341459155083	45.386408
17.6000003814697	1819.02136230469	14.6173732355237	8.89024417847395	0.177658528089523	45.355796
17.6999988555908	1819.55224609375	14.7006828337908	8.95609799772501	0.17912195622921	45.369032
17.7999992370605	1817.98229980469	14.7837623953819	9.0219508856535	0.180292695760727	45.329888
17.8999996185303	1816.13781738281	14.8668419569731	9.08780470490456	0.181609764695168	45.283896
18	1814.82702636719	14.9501524865627	9.16829239577055	0.183219522237778	45.251212
18.1000003814697	1810.62426757813	15.0332320481539	9.24512185156345	0.184682920575142	45.14642
18.2000007629395	1811.67797851563	15.116311609745	9.30731743574142	0.186073169112206	45.172692
18.2999992370605	1810.52087402344	15.1993911713362	9.38414596021175	0.187609761953354	45.143844
18.3999996185303	1806.52453613281	15.2824698016047	9.45731718093157	0.188999995589256	45.044196
18.5	1806.54089355469	15.3657803311944	9.51951183378696	0.190317064523697	45.044604
18.6000003814697	1804.77770996094	15.4490908607841	9.60000045597553	0.191853657364845	45.00064
18.6999988555908	1805.49243164063	15.5321704223752	9.68048814684153	0.193390250205994	45.018464
18.7999992370605	1803.13793945313	15.6154800206423	9.75000020116568	0.194780498743057	44.959756
18.8999996185303	1801.740234375	15.6990215182304	9.82317049056292	0.196317076683044	44.924904
19	1797.642578125	15.7823320478201	9.89634171128273	0.19778048992157	44.822732
19.1000003814697	1793.19152832031	15.8656425774097	9.96951200067997	0.199243903160095	44.711748
19.2000007629395	1791.31115722656	15.9489531069994	10.049999691546	0.200853660702705	44.664864
19.2999992370605	1784.82202148438	16.0324927419424	10.1341465488076	0.202536582946777	44.503064
19.3999996185303	1779.93896484375	16.1158032715321	10.2109760046005	0.204073175787926	44.381308
19.5	1766.65222167969	16.1993447691202	10.2951219305396	0.205682933330536	44.050012
19.5900001525879	-22.6481189727783	16.2743460386992	10.8000002801418	0.211463421583176	-0.564712125

File: Tensile_tests/PA12_C7_XZ_5 09-13-22 10 28 42 AM/DAQ- Time, … - (Timed).txt
File Path: C:\MTS TestSuite\Data Files\Chahine\DOE\PA12_C7_XZ_5 09-13-22 10 28 42 AM\DAQ- Time, … - (Timed).txt   
Test: MTS EM Tension (Extensometer)_Grand_Chahine 1
Test Run: PA12_C7_XZ_5
Date: 9/13/2022 10:28:11 AM


Time 	Load 	Crosshead 	Extensometer 	Strain 	Stress 
sec	N	mm	mm	mm/mm	N/mm²
0.0999999716877937	39.4385147094727	0.059540292568272	0.00365853657058324	7.31707332306542E-05	0.969052875
0.199999943375587	90.78271484375	0.143312106956728	0.0329268295899965	0.000658536562696099	2.23064325
0.300000220537186	121.812301635742	0.22777623962611	0.065853659179993	0.00124390237033367	2.99307825
0.400000184774399	188.006973266602	0.31131727155298	0.0951219481066801	0.00182926829438657	4.619563
0.500000178813934	233.149322509766	0.395089067751542	0.124390237033367	0.00248780474066734	5.728766
0.600000143051147	279.839721679688	0.478860893053934	0.164634140674025	0.0032926828134805	6.8760065
0.700000107288361	324.629760742188	0.562171160709113	0.204878044314682	0.00402439013123512	7.976553
0.800000071525574	368.1533203125	0.645481399260461	0.24512194795534	0.00482926843687892	9.045981
0.900000035762787	410.940948486328	0.72879163781181	0.281707325484604	0.00563414674252272	10.097325
1	454.331390380859	0.811640347819775	0.325609755236655	0.00643902458250523	11.163482
1.10000002384186	494.762542724609	0.894950586371124	0.3548780514393	0.00702439062297344	12.156925
1.19999992847443	539.612365722656	0.978030147962272	0.387804873753339	0.0076829269528389	13.258941
1.30000019073486	580.249816894531	1.0611095931381	0.428048777393997	0.00856097601354122	14.257453
1.40000021457672	622.912536621094	1.14441977348179	0.468292681034654	0.00929268263280392	15.305728
1.50000011920929	661.458251953125	1.22749933507293	0.504878058563918	0.0100243911147118	16.252844
1.60000014305115	697.105712890625	1.31057878024876	0.537804851774126	0.0107560968026519	17.128746
1.70000004768372	734.687377929688	1.39388907700777	0.570731703191996	0.0113414637744427	18.052174
1.80000007152557	770.948608398438	1.4769685221836	0.603658554609865	0.0120731713250279	18.943158
1.89999997615814	807.028442382813	1.56004796735942	0.647560984361917	0.0128780491650105	19.829684
2	839.598754882813	1.64335826411843	0.687804888002574	0.0136097557842731	20.629976
2.09999990463257	878.456848144531	1.72643770929426	0.720731681212783	0.0143414633348584	21.584768
2.20000004768372	909.996826171875	1.80974800605327	0.760975584853441	0.0152195114642382	22.359744
2.30000019073486	939.725830078125	1.89305830281228	0.801219488494098	0.0158780477941036	23.090222
2.40000009536743	977.192321777344	1.97636848315597	0.841463392134756	0.0167560968548059	24.01082
2.50000023841858	1007.29364013672	2.05967877991498	0.881707295775414	0.0176341459155083	24.750446
2.60000014305115	1033.69982910156	2.14345054700971	0.918292673304677	0.0182926822453737	25.399278
2.70000004768372	1065.65234375	2.22653010860085	0.951219524722546	0.0189512204378843	26.18439
2.79999995231628	1090.83471679688	2.31007114052773	0.987804844044149	0.019682927057147	26.803152
2.90000009536743	1117.17492675781	2.3936121724546	1.02804880589247	0.0204146355390549	27.450364
3	1144.23791503906	2.4766915012151	1.06463418342173	0.0212195124477148	28.115336
3.09999990463257	1167.94201660156	2.56023253314197	1.10487802885473	0.0220243912190199	28.697774
3.20000004768372	1189.32824707031	2.64377356506884	1.13780482206494	0.022609755396843	29.22326
3.30000019073486	1212.10473632813	2.72708386182785	1.1743901995942	0.023414634168148	29.782906
3.40000009536743	1235.22595214844	2.81039415858686	1.21463416144252	0.024219511076808	30.351024
3.50000023841858	1255.96154785156	2.89393519051373	1.25121953897178	0.0249512195587158	30.860522
3.60000014305115	1275.25366210938	2.97701475210488	1.29146338440478	0.0256829261779785	31.334554
3.70000004768372	1294.33312988281	3.06009408086538	1.32804876193404	0.0264878049492836	31.80336
3.79999995231628	1313.56640625	3.14363511279225	1.36829272378236	0.0272926837205887	32.275944
3.90000009536743	1331.87390136719	3.2267146743834	1.40853656921536	0.0280975624918938	32.725782
4	1348.61669921875	3.30979423597455	1.44878053106368	0.0288292672485113	33.137174
4.09999990463257	1364.68408203125	3.39310429990292	1.49268296081573	0.029780488461256	33.53197
4.19999980926514	1378.74230957031	3.47618386149406	1.53658539056778	0.0306585356593132	33.877396
4.30000019073486	1392.80224609375	3.55926342308521	1.58414628822356	0.0316097550094128	34.222868
4.40000009536743	1408.58422851563	3.64257371984422	1.63536588661373	0.0326341465115547	34.610648
4.5	1420.25610351563	3.72542231343687	1.67560973204672	0.0334390252828598	34.897444
4.59999990463257	1435.45922851563	3.80827113986015	1.71951216179878	0.034317072480917	35.271
4.70000028610229	1449.94482421875	3.89158120378852	1.76707317586988	0.0352682918310165	35.626932
4.80000019073486	1458.533203125	3.97466076537967	1.80731702130288	0.0360731706023216	35.837956
4.90000009536743	1470.26684570313	4.05797082930803	1.84390239883214	0.0368048772215843	36.126268
5	1482.22082519531	4.14128135889769	1.88780482858419	0.0377560965716839	36.419992
5.09999990463257	1496.18920898438	4.22436092048883	1.9353658426553	0.038560975342989	36.763212
5.19999980926514	1505.98156738281	4.3074400164187	1.97195122018456	0.0392926819622517	37.003824
5.30000019073486	1515.32275390625	4.39098104834557	2.01951223425567	0.0402439013123512	37.233348
5.40000009536743	1524.31066894531	4.47429157793522	2.06707324832678	0.0413414649665356	37.454192
5.5	1535.28527832031	4.55737113952637	2.11097556166351	0.0420731715857983	37.723852
5.59999990463257	1546.68884277344	4.64091217145324	2.15121940709651	0.0429512187838554	38.004052
5.70000028610229	1552.78625488281	4.72399173304439	2.20243912190199	0.0439756065607071	38.153872
5.80000019073486	1563.2236328125	4.80730179697275	2.24268296733499	0.0447804890573025	38.410332
5.90000009536743	1575.66625976563	4.89061186090112	2.29024398140609	0.0457317046821117	38.71606
6	1582.57189941406	4.97392239049077	2.33414629474282	0.0466097556054592	38.88574
6.09999990463257	1591.29296875	5.05723245441914	2.3780488409102	0.0474146343767643	39.100028
6.19999980926514	1601.59619140625	5.14077348634601	2.41829268634319	0.0482926853001118	39.353192
6.30000019073486	1608.36437988281	5.22385304793715	2.47317063622177	0.0493902415037155	39.519496
6.40000009536743	1614.25549316406	5.30739407986403	2.52439035102725	0.0503414645791054	39.664248
6.5	1623.08972167969	5.39070414379239	2.56097549572587	0.0511463396251202	39.881316
6.59999990463257	1629.5703125	5.47378370538354	2.60853650979698	0.0521707311272621	40.040552
6.70000028610229	1633.42077636719	5.55709423497319	2.65609752386808	0.0529756098985672	40.13516
6.80000019073486	1643.81359863281	5.64040429890156	2.69634136930108	0.0538536570966244	40.390524
6.90000009536743	1647.80871582031	5.72348386049271	2.74024391546845	0.0547317080199718	40.488692
7	1654.76586914063	5.80679392442107	2.78780492953956	0.0556829236447811	40.659636
7.09999990463257	1663.57922363281	5.89010445401073	2.83536594361067	0.0565609745681286	40.876192
7.19999980926514	1670.08972167969	5.97318401560187	2.8792682569474	0.0575121939182281	41.036164
7.30000019073486	1675.3828125	6.05649407953024	2.92682927101851	0.058463416993618	41.16622
7.40000009536743	1681.99548339844	6.13957364112139	2.97073181718588	0.0593414604663849	41.3287
7.5	1685.44665527344	6.22288370504975	3.01463413052261	0.0602195113897324	41.4135
7.59999990463257	1694.33642578125	6.3059632666409	3.06219514459372	0.0610975585877895	41.631932
7.70000028610229	1700.78918457031	6.38950429856777	3.11341462656856	0.0621951222419739	41.790484
7.80000019073486	1701.75061035156	6.47258386015892	3.1646341085434	0.0632195100188255	41.814108
7.90000009536743	1710.72265625	6.55612489208579	3.2121951226145	0.0641707330942154	42.034564
8	1713.76794433594	6.63943495601416	3.26341460458934	0.065195120871067	42.109388
8.10000038146973	1720.66015625	6.7225145176053	3.31097561866045	0.0660731717944145	42.27874
8.19999980926514	1722.69250488281	6.80605554953218	3.36219510063529	0.0671707317233086	42.328676
8.30000019073486	1730.01281738281	6.88959658145905	3.41341458261013	0.0681951195001602	42.508548
8.40000057220459	1735.64038085938	6.97267614305019	3.46463406458497	0.0691463425755501	42.646824
8.5	1735.75830078125	7.05621717497706	3.50853661075234	0.070024386048317	42.64972
8.60000038146973	1745.19897460938	7.13975820690393	3.55609762482345	0.0710487812757492	42.881688
8.69999980926514	1746.05603027344	7.2230682708323	3.60365863889456	0.0719999969005585	42.902748
8.80000019073486	1752.8017578125	7.30660930275917	3.65121942013502	0.0728780478239059	43.0685
8.89999961853027	1756.41479492188	7.39015033468604	3.69878043420613	0.0739024430513382	43.157276
9	1758.85620117188	7.47346086427569	3.74999991618097	0.0748536586761475	43.217264
9.10000038146973	1762.46215820313	7.55700189620256	3.80121963098645	0.0759512186050415	43.305868
9.19999980926514	1765.02734375	7.64031196013093	3.85243911296129	0.0769024416804314	43.368896
9.30000019073486	1763.73657226563	7.72339152172208	3.89999989420176	0.077926829457283	43.33718
9.40000057220459	1772.67553710938	7.80670158565044	3.94390244036913	0.0788048729300499	43.55682
9.5	1773.94311523438	7.8900121152401	3.99878062307835	0.0799024403095245	43.587968
9.60000038146973	1778.03674316406	7.97309167683125	4.05365834012628	0.0810000002384186	43.688552
9.69999980926514	1782.84252929688	8.05663224309683	4.10853652283549	0.0820243954658508	43.806636
9.80000019073486	1785.75134277344	8.13994277268648	4.15609776973724	0.0829756110906601	43.878112
9.89999961853027	1788.55944824219	8.22302233427763	4.20731725171208	0.0839999988675117	43.947108
10	1789.52612304688	8.30656290054321	4.25853673368692	0.0850243866443634	43.97086
10.1000003814697	1795.06713867188	8.38987343013287	4.31341445073485	0.0861219465732574	44.107012
10.1999998092651	1794.99328613281	8.47318395972252	4.36463393270969	0.0872195139527321	44.105196
10.3000001907349	1797.67028808594	8.5567245259881	4.41585388034582	0.0881707295775414	44.170972
10.4000005722046	1799.10192871094	8.63980408757925	4.46341466158628	0.089195117354393	44.206152
10.5	1800.578125	8.7231146171689	4.5182928442955	0.0902195125818253	44.242424
10.6000003814697	1803.45373535156	8.80665518343449	4.57682926207781	0.0913902446627617	44.31308
10.6999998092651	1807.6767578125	8.88996571302414	4.62439004331827	0.092341460287571	44.416844
10.8000001907349	1810.39807128906	8.97327624261379	4.6756099909544	0.0934390276670456	44.483712
10.8999996185303	1811.533203125	9.05681680887938	4.73048770800233	0.0945365875959396	44.511604
11	1811.64562988281	9.14035830646753	4.77804895490408	0.0954878032207489	44.514364
11.1000003814697	1814.60546875	9.22366883605719	4.82926843687892	0.0965121984481812	44.587092
11.1999998092651	1815.01782226563	9.30720940232277	4.88414615392685	0.0976097583770752	44.597224
11.3000001907349	1818.82214355469	9.39051993191242	4.94268303737044	0.0987073108553886	44.6907
11.4000005722046	1817.57360839844	9.4738295301795	4.99756075441837	0.0998048782348633	44.660024
11.5	1819.19934082031	9.55760199576616	5.0487807020545	0.100902438163757	44.699968
11.6000003814697	1823.052734375	9.64091159403324	5.11097582057118	0.102146342396736	44.794652
11.6999998092651	1822.560546875	9.72399115562439	5.16951223835349	0.10324390232563	44.78256
11.8000001907349	1822.66418457031	9.80776362121105	5.2280486561358	0.104414634406567	44.785104
11.8999996185303	1823.29211425781	9.89107321947813	5.28658553957939	0.105658538639545	44.800532
12	1826.24011230469	9.97438374906778	5.3451219573617	0.106829263269901	44.872968
12.1000003814697	1828.97839355469	10.0576942786574	5.40000014007092	0.107780486345291	44.940252
12.1999998092651	1829.29406738281	10.1410038769245	5.45121962204576	0.108878046274185	44.948008
12.3000001907349	1830.45422363281	10.2240834385157	5.49512216821313	0.109829269349575	44.976516
12.4000005722046	1831.90539550781	10.3076249361038	5.54268294945359	0.110780484974384	45.012172
12.5	1832.0498046875	10.3909354656935	5.59756113216281	0.111878052353859	45.01572
12.6000003814697	1833.65051269531	10.4740150272846	5.65243884921074	0.112975612282753	45.055052
12.6999998092651	1832.02185058594	10.5575555935502	5.71097573265433	0.114146336913109	45.015032
12.8000001907349	1833.51440429688	10.6406351551414	5.77317085117102	0.115317068994045	45.051708
12.8999996185303	1833.19287109375	10.7237147167325	5.8353659696877	0.116560973227024	45.043808
13	1832.79736328125	10.8072552829981	5.89390238747001	0.117731705307961	45.034088
13.1000003814697	1832.67028808594	10.8905658125877	5.94878057017922	0.118902437388897	45.030968
13.1999998092651	1834.16076660156	10.9738763421774	6.00731698796153	0.120073176920414	45.067588
13.3000001907349	1836.30505371094	11.057416908443	6.06951210647821	0.121317073702812	45.120276
13.4000005722046	1836.74194335938	11.1407274380326	6.12439028918743	0.122414633631706	45.131012
13.5	1837.53442382813	11.2240379676223	6.18658540770411	0.123585373163223	45.150484
13.6000003814697	1837.8916015625	11.3075785338879	6.2487805262208	0.124902434647083	45.15926
13.6999998092651	1839.51354980469	11.3908890634775	6.31097564473748	0.126000002026558	45.199116
13.8000001907349	1840.19519042969	11.4741995930672	6.36951206251979	0.127243906259537	45.215864
13.8999996185303	1836.19812011719	11.5577401593328	6.42804894596338	0.128487810492516	45.117652
14	1838.59045410156	11.6408197209239	6.49024406448007	0.129731714725494	45.176432
14.1000003814697	1838.80688476563	11.7241302505136	6.545121781528	0.130829274654388	45.181752
14.1999998092651	1836.53454589844	11.8076708167791	6.60365866497159	0.131926819682121	45.125916
14.3000001907349	1838.75158691406	11.8909813463688	6.6621950827539	0.1331707239151	45.180392
14.4000005722046	1836.15808105469	11.9742918759584	6.72439020127058	0.134341463446617	45.116668
14.5	1835.10900878906	12.0576014742255	6.78658531978726	0.135585367679596	45.090888
14.6000003814697	1837.70092773438	12.1409120038152	6.85243913903832	0.136902436614037	45.154576
14.6999998092651	1839.0087890625	12.2242225334048	6.91463425755501	0.138219505548477	45.186712
14.8000001907349	1840.16357421875	12.3075321316719	6.97682937607169	0.139463409781456	45.215088
14.8999996185303	1836.46423339844	12.3903816565871	7.04268272966146	0.140707314014435	45.124188
15	1837.376953125	12.4736912548542	7.10853654891253	0.142024397850037	45.146616
15.1000003814697	1836.51818847656	12.5567708164454	7.17073166742921	0.143268287181854	45.125516
15.1999998092651	1833.86962890625	12.639619410038	7.23292678594589	0.144585356116295	45.060436
15.3000001907349	1835.01538085938	12.7229299396276	7.29512190446258	0.145756095647812	45.088588
15.4000005722046	1832.18334960938	12.8062404692173	7.36097572371364	0.147146344184875	45.019004
15.5	1832.62414550781	12.8890890628099	7.41951214149594	0.148317068815231	45.029832
15.6000003814697	1833.98474121094	12.9723995923996	7.485365960747	0.149634152650833	45.063264
15.6999998092651	1833.71655273438	13.0557091906667	7.55121931433678	0.150878041982651	45.056676
15.8000001907349	1834.00561523438	13.1387887522578	7.61341443285346	0.15212194621563	45.063776
15.8999996185303	1832.50988769531	13.2220992818475	7.67195131629705	0.153292685747147	45.027024
16	1833.08288574219	13.3056398481131	7.7414633706212	0.15468293428421	45.041104
16.1000003814697	1832.78564453125	13.3887194097042	7.80731718987226	0.15599998831749	45.0338
16.2000007629395	1832.14562988281	13.4722609072924	7.87682924419641	0.157390236854553	45.018076
16.3000011444092	1832.35278320313	13.5558014735579	7.94268306344748	0.158780500292778	45.023164
16.3999996185303	1829.06494140625	13.6388810351491	8.01219511777163	0.16017073392868	44.94238
16.5	1829.63977050781	13.7224225327373	8.08170717209578	0.161414623260498	44.956504
16.6000003814697	1827.89868164063	13.8059630990028	8.14756099134684	0.1627317070961	44.913724
16.7000007629395	1827.33154296875	13.889504596591	8.22073128074408	0.164195120334625	44.899788
16.7999992370605	1826.25756835938	13.9730451628566	8.29390250146389	0.165731698274612	44.8734
16.8999996185303	1824.40856933594	14.0565866604447	8.35975632071495	0.167048782110214	44.827968
17	1826.29467773438	14.1396662220359	8.43292661011219	0.168585360050201	44.874312
17.1000003814697	1825.76794433594	14.2232067883015	8.50243866443634	0.169902443885803	44.861368
17.2000007629395	1824.01696777344	14.3067482858896	8.5682924836874	0.171219527721405	44.818344
17.3000011444092	1821.89135742188	14.3898269161582	8.63414630293846	0.172536581754684	44.766116
17.3999996185303	1823.53564453125	14.4733684137464	8.70000012218952	0.173926830291748	44.806516
17.5	1820.6044921875	14.5564479753375	8.77682957798243	0.175317078828812	44.734496
17.6000003814697	1819.31848144531	14.6395275369287	8.83170776069164	0.176634162664413	44.702896
17.7000007629395	1820.24194335938	14.7230681031942	8.90487805008888	0.178024396300316	44.725588
17.7999992370605	1816.24243164063	14.8061476647854	8.97439010441303	0.179341465234756	44.627316
17.8999996185303	1817.33154296875	14.8892272263765	9.02926828712225	0.180439025163651	44.654076
18	1814.55908203125	14.9723067879677	9.10243857651949	0.181902438402176	44.585952
18.1000003814697	1817.43078613281	15.0553863495588	9.18658543378115	0.183585360646248	44.656512
18.2000007629395	1815.14868164063	15.13846591115	9.25243925303221	0.184902429580688	44.60044
18.3000011444092	1814.42431640625	15.2217764407396	9.32195130735636	0.186292678117752	44.58264
18.3999996185303	1812.45532226563	15.3050860390067	9.39878076314926	0.187902435660362	44.53426
18.5	1811.26818847656	15.3879346325994	9.46463458240032	0.189219504594803	44.505092
18.6000003814697	1809.46130371094	15.471245162189	9.53414663672447	0.190609753131866	44.460692
18.7000007629395	1809.37414550781	15.5545556917787	9.61463432759047	0.192146331071854	44.458552
18.7999992370605	1806.28820800781	15.6378652900457	9.67682898044586	0.193390250205994	44.382728
18.8999996185303	1805.96569824219	15.7211758196354	9.75000020116568	0.194780498743057	44.374804
19	1804.35705566406	15.804486349225	9.82317049056292	0.196390241384506	44.335276
19.1000003814697	1800.38452148438	15.8877968788147	9.90365818142891	0.197853654623032	44.237664
19.2000007629395	1799.68591308594	15.9713383764029	9.96585376560688	0.199170723557472	44.2205
19.3000011444092	1797.51696777344	16.0546470433474	10.0390240550041	0.200707316398621	44.167208
19.3999996185303	1795.26696777344	16.137957572937	10.1231709122658	0.202317073941231	44.11192
19.5	1792.55090332031	16.2214990705252	10.196341201663	0.203780502080917	44.045184
19.6000003814697	1788.22253417969	16.3048096001148	10.2658532559872	0.205243900418282	43.938832
19.7000007629395	1788.56042480469	16.388351097703	10.3463418781757	0.206707328557968	43.947132
19.7999992370605	1782.77734375	16.471890732646	10.4268295690417	0.208390235900879	43.805036
19.8999996185303	1779.22790527344	16.5552012622356	10.5109754949808	0.209999993443489	43.71782
20	1768.78735351563	16.6385117918253	10.5878049507737	0.211682930588722	43.461284
20.1000003814697	1756.08679199219	16.7220532894135	10.6792682781816	0.213439017534256	43.149216
20.1700000762939	8.37672996520996	16.7806707322598	11.2243900075555	0.219365864992142	0.205826578125
