Repository: ChahGhim/SLS_PA2200_Degradation

# SLS_PA2200_Degradation
Raw and processed data accompanying the article "INDIVIDUAL AND COMBINED EFFECTS OF ENVIRONMENTAL AGING FACTORS ON THE MECHANICAL PROPERTIES OF SLS-FABRICATED PA12 PARTS" Chahine Ghimouz, Jean-Pierre Kenné, Lucas A. Hof.

Mechanical engineering department, École de technologie supérieure, 1100, rue Notre-Dame Ouest, Montreal, Québec, H3C1K3, Canada Systems Engineering Department, École de technologie supérieure, 1100, rue Notre-Dame Ouest, Montreal, Québec, H3C1K3 Canada

Data list:

File: Tensile_tests/PA12_C8_XZ_5 09-27-22 11 55 22 AM/DAQ- Time, … - (Timed).txt
File Path: C:\MTS TestSuite\Data Files\Chahine\DOE\PA12_C8_XZ_5 09-27-22 11 55 22 AM\DAQ- Time, … - (Timed).txt   
Test: MTS EM Tension (Extensometer)_Grand_Chahine 1
Test Run: PA12_C8_XZ_5
Date: 9/27/2022 11:55:03 AM


Time 	Load 	Crosshead 	Extensometer 	Strain 	Stress 
sec	N	mm	mm	mm/mm	N/mm²
0.0999999716877937	37.3372840881348	0.0620788341620937	0.0146341462823329	0.000292682932922617	0.9265064375
0.199999943375587	87.1948394775391	0.145158308441751	0.0585365851293318	0.00102439022157341	2.16369725
0.300000220537186	141.036651611328	0.229622455663048	0.0878048813319765	0.00175609765574336	3.4997555
0.400000184774399	188.856094360352	0.313394266413525	0.109756096208002	0.00219512195326388	4.6863715
0.500000178813934	240.676483154297	0.396935298340395	0.13902438513469	0.00270731723867357	5.9722695
0.600000143051147	287.513275146484	0.480707094538957	0.175609762663953	0.00343902455642819	7.1345015
0.700000107288361	336.0126953125	0.564017333090305	0.223170733079314	0.00431707315146923	8.337991
0.800000071525574	381.965454101563	0.647327629849315	0.267073162831366	0.00534146325662732	9.478286
0.900000035762787	428.960998535156	0.730407075025141	0.310975621687248	0.00614634156227112	10.644458
1	473.550628662109	0.813486578408629	0.347560970112681	0.00695121940225363	11.750928
1.10000002384186	516.68603515625	0.896566023584455	0.384146347641945	0.00760975573211908	12.821312
1.19999992847443	558.810668945313	0.979876262135804	0.420731696067378	0.00834146328270435	13.866614
1.30000019073486	602.531494140625	1.06318655889481	0.453658547485247	0.00907317083328962	14.951525
1.40000021457672	644.937805175781	1.14603526890278	0.49024389591068	0.00973170716315508	16.003817
1.50000011920929	688.981872558594	1.22934556566179	0.52317074732855	0.0104634147137403	17.096748
1.60000014305115	728.282958984375	1.31242501083761	0.556097540538758	0.0111219510436058	18.071986
1.70000004768372	766.299255371094	1.39550445601344	0.592682918068022	0.0117804873734713	19.015342
1.80000007152557	807.121398925781	1.47881475277245	0.629268295597285	0.0125121958553791	20.028324
1.89999997615814	847.984497070313	1.56189419794828	0.665853673126549	0.013170731253922	21.042322
2	886.25244140625	1.6449736431241	0.706097576767206	0.0139756090939045	21.991922
2.09999990463257	920.853210449219	1.72851467505097	0.74268295429647	0.0147804878652096	22.850522
2.20000004768372	959.622680664063	1.81159423664212	0.782926857937127	0.0155121944844723	23.812568
2.30000019073486	993.344848632813	1.89490441698581	0.815853651147336	0.0163170732557774	24.649368
2.40000009536743	1025.72192382813	1.978445565328	0.856097554787993	0.0170487798750401	25.452788
2.50000023841858	1060.56982421875	2.06152489408851	0.889024406205863	0.0177804883569479	26.317522
2.60000014305115	1091.91784667969	2.14506592601538	0.92926830984652	0.0185121949762106	27.095408
2.70000004768372	1123.31860351563	2.22860695794225	0.962195103056729	0.0191707313060761	27.874602
2.79999995231628	1153.95959472656	2.3116865195334	1.00243906490505	0.0199024379253387	28.634944
2.90000009536743	1182.31677246094	2.39499681629241	1.03536585811526	0.0206341445446014	29.338614
3	1209.41589355469	2.47853784821928	1.06829265132546	0.021292682737112	30.011064
3.09999990463257	1236.9052734375	2.56184814497828	1.10853661317378	0.0220975615084171	30.6932
3.20000004768372	1265.36499023438	2.64538917690516	1.14512199070305	0.0228292681276798	31.399414
3.30000019073486	1287.24719238281	2.72893020883203	1.18170736823231	0.0235609747469425	31.94241
3.40000009536743	1310.3818359375	2.81224027276039	1.22195121366531	0.0242926832288504	32.516486
3.50000023841858	1332.35473632813	2.8955505695194	1.26219517551363	0.0250975601375103	33.061732
3.60000014305115	1353.49279785156	2.97886086627841	1.30243902094662	0.0259756091982126	33.586264
3.70000004768372	1372.85876464844	3.06217116303742	1.34268298279494	0.0267804879695177	34.06682
3.79999995231628	1391.72265625	3.14548145979643	1.38658541254699	0.02765853703022	34.534916
3.90000009536743	1411.93359375	3.22856078855693	1.42682925797999	0.0284634158015251	35.036444
4	1426.86376953125	3.31164035014808	1.47073168773204	0.0292682927101851	35.406928
4.09999990463257	1445.10583496094	3.39495064690709	1.51463411748409	0.0302195139229298	35.859596
4.19999980926514	1461.91174316406	3.47803020849824	1.5621951315552	0.0310975611209869	36.276624
4.30000019073486	1474.99426269531	3.56110953725874	1.60609756130725	0.0319756120443344	36.601264
4.40000009536743	1486.77258300781	3.64418909884989	1.64634152315557	0.0328536592423916	36.893536
4.5	1503.26879882813	3.7274993956089	1.69024395290762	0.0337317064404488	37.30288
4.59999990463257	1513.95776367188	3.81034798920155	1.73780485056341	0.0346829295158386	37.568124
4.70000028610229	1527.46044921875	3.89342755079269	1.78536586463451	0.0356341451406479	37.903184
4.80000019073486	1539.453125	3.97673761472106	1.82926829438657	0.0365121960639954	38.200776
4.90000009536743	1546.16735839844	4.05981717631221	1.87317072413862	0.0373902432620525	38.367388
5	1559.53234863281	4.14312770590186	1.91707315389067	0.0382682941854	38.699032
5.09999990463257	1566.64086914063	4.22620680183172	1.96097558364272	0.0391463413834572	38.875428
5.19999980926514	1574.79321289063	4.30928636342287	2.00487812981009	0.0399512201547623	39.077724
5.30000019073486	1582.67810058594	4.39259689301252	2.04878044314682	0.0409756079316139	39.273384
5.40000009536743	1594.65576171875	4.47590695694089	2.10365862585604	0.0419268310070038	39.570604
5.5	1605.24475097656	4.55921702086926	2.15487810783088	0.0429512187838554	39.833364
5.59999990463257	1611.001953125	4.64252755045891	2.19878042116761	0.0438292697072029	39.976228
5.70000028610229	1620.42053222656	4.72583761438727	2.24634143523872	0.0447804890573025	40.209944
5.80000019073486	1627.75659179688	4.80914814397693	2.29024398140609	0.0457317046821117	40.391984
5.90000009536743	1632.43188476563	4.89245820790529	2.34146346338093	0.0466829240322113	40.508
6	1641.67297363281	4.97576827183366	2.38536577671766	0.0476341471076012	40.737312
6.09999990463257	1644.2958984375	5.05907880142331	2.4365852586925	0.0486585348844528	40.8024
6.19999980926514	1654.79016113281	5.14238886535168	2.48048780485988	0.0496097579598427	41.062808
6.30000019073486	1659.54089355469	5.22569939494133	2.53536575473845	0.0505609773099422	41.180696
6.40000009536743	1666.17456054688	5.3090094588697	2.57926830090582	0.0515121966600418	41.345308
6.5	1671.72290039063	5.39231998845935	2.62682931497693	0.052390243858099	41.482988
6.59999990463257	1677.78552246094	5.47563005238771	2.67804879695177	0.0534146316349506	41.633428
6.70000028610229	1684.36877441406	5.55870961397886	2.72926827892661	0.054512195289135	41.796788
6.80000019073486	1689.50952148438	5.64225064590573	2.77317082509398	0.0554634183645248	41.924352
6.90000009536743	1691.54565429688	5.7255607098341	2.82804877497256	0.0564878061413765	41.97488
7	1701.10815429688	5.80864027142525	2.87560978904366	0.0574390254914761	42.212168
7.09999990463257	1703.90856933594	5.89195033535361	2.92317080311477	0.0583902411162853	42.28166
7.19999980926514	1708.51501464844	5.97502989694476	2.97073181718588	0.0593414604663849	42.395964
7.30000019073486	1710.75866699219	6.05834042653441	3.02195129916072	0.0603658519685268	42.45164
7.40000009536743	1716.79663085938	6.14165049046278	3.07317078113556	0.0613170713186264	42.601468
7.5	1720.19165039063	6.22496055439115	3.12073179520667	0.0623414628207684	42.685716
7.59999990463257	1724.09741210938	6.30804011598229	3.17195127718151	0.0633658543229103	42.782636
7.70000028610229	1727.38452148438	6.39135064557195	3.22317075915635	0.0643170699477196	42.864204
7.80000019073486	1732.04541015625	6.4744302071631	3.27439024113119	0.0653414577245712	42.97986
7.90000009536743	1733.37133789063	6.55797123908997	3.32560972310603	0.0663658529520035	43.012764
8	1738.14892578125	6.64151227101684	3.37317073717713	0.0673902481794357	43.131316
8.10000038146973	1744.1640625	6.7245913669467	3.42073175124824	0.0682682916522026	43.28058
8.19999980926514	1745.97253417969	6.80790189653635	3.47195123322308	0.0693658590316772	43.325456
8.30000019073486	1749.25134277344	6.89167343080044	3.52682918310165	0.0703902468085289	43.406816
8.40000057220459	1752.55212402344	6.97475299239159	3.57804889790714	0.0714878067374229	43.488724
8.5	1754.837890625	7.05829402431846	3.6256096791476	0.0724390223622322	43.545444
8.60000038146973	1758.24523925781	7.14183505624533	3.67682916112244	0.0734634101390839	43.629996
8.69999980926514	1758.58825683594	7.22514558583498	3.73170734383166	0.0744878053665161	43.638508
8.80000019073486	1760.52917480469	7.30845564976335	3.77926835790277	0.0755121931433678	43.686672
8.89999961853027	1764.3427734375	7.39222764968872	3.83048783987761	0.0765365883708	43.781304
9	1768.45166015625	7.47553771361709	3.88170732185245	0.0776341482996941	43.883264
9.10000038146973	1769.46398925781	7.55884777754545	3.93292680382729	0.0785853639245033	43.908384
9.19999980926514	1772.45422363281	7.64238880947232	3.98414628580213	0.079609751701355	43.982584
9.30000019073486	1775.02880859375	7.72569933906198	4.03536576777697	0.0806341469287872	44.046472
9.40000057220459	1774.33996582031	7.80877890065312	4.09390265122056	0.0818048790097237	44.02938
9.5	1775.22216796875	7.89231993257999	4.1451221331954	0.0827560946345329	44.051272
9.60000038146973	1776.7626953125	7.97563046216965	4.19634161517024	0.0838536620140076	44.0895
9.69999980926514	1776.94982910156	8.05870909243822	4.25121933221817	0.0848780497908592	44.094144
9.80000019073486	1777.81127929688	8.14225059002638	4.30243881419301	0.0859756097197533	44.11552
9.89999961853027	1780.72265625	8.22556111961603	4.36463393270969	0.0872195139527321	44.187764
10	1780.64831542969	8.30864068120718	4.41219517961144	0.0881707295775414	44.18592
10.1000003814697	1780.1787109375	8.39218124747276	4.46707336232066	0.089195117354393	44.174264
10.1999998092651	1783.02270507813	8.47549177706242	4.52195107936859	0.09036585688591	44.244836
10.3000001907349	1781.52783203125	8.55880137532949	4.57682926207781	0.0913902446627617	44.207744
10.4000005722046	1785.51733398438	8.64234287291765	4.62804874405265	0.0924877971410751	44.30674
10.5	1785.44165039063	8.7254224345088	4.68292692676187	0.0935853645205498	44.304864
10.6000003814697	1786.68981933594	8.80873296409845	4.73414640873671	0.0946097522974014	44.335836
10.6999998092651	1784.92626953125	8.89227353036404	4.78902459144592	0.0957073196768761	44.292072
10.8000001907349	1783.41662597656	8.97558405995369	4.84390230849385	0.0968048796057701	44.254612
10.8999996185303	1782.41101074219	9.05912462621927	4.90243919193745	0.0979756116867065	44.22966
11	1780.08923339844	9.14266612380743	4.96097560971975	0.0990731716156006	44.172044
11.1000003814697	1779.75646972656	9.22597572207451	5.02317072823644	0.100317075848579	44.163788
11.1999998092651	1773.77844238281	9.30928625166416	5.07804891094565	0.101414628326893	44.015444
11.3000001907349	1767.88684082031	9.39282774925232	5.14024402946234	0.102658532559872	43.869248
11.4099998474121	4.61221408843994	9.48444567620754	4.85853664577007	0.102219514548779	0.1144498359375

File: Tensile_tests/PA12_C8_XZ_6 09-27-22 11 56 53 AM/DAQ- Time, … - (Timed).txt
File Path: C:\MTS TestSuite\Data Files\Chahine\DOE\PA12_C8_XZ_6 09-27-22 11 56 53 AM\DAQ- Time, … - (Timed).txt   
Test: MTS EM Tension (Extensometer)_Grand_Chahine 1
Test Run: PA12_C8_XZ_6
Date: 9/27/2022 11:56:34 AM


Time 	Load 	Crosshead 	Extensometer 	Strain 	Stress 
sec	N	mm	mm	mm/mm	N/mm²
0.100000277161598	34.3045539855957	0.061848055338487	0.0146341462823329	0.000292682932922617	0.8540694375
0.200000241398811	86.4479904174805	0.145158308441751	0.04756097405334	0.000951219466514885	2.15226775
0.300000220537186	137.882904052734	0.229622455663048	0.0841463406686671	0.00160975614562631	3.43282625
0.400000184774399	188.329483032227	0.313163473038003	0.117073170258664	0.00219512195326388	4.6887785
0.500000178813934	236.249603271484	0.396935298340395	0.150000007124618	0.00300000002607703	5.8818305
0.600000143051147	286.221008300781	0.480476330267265	0.186585370101966	0.00365853658877313	7.1259525
0.700000107288361	333.147521972656	0.563786597922444	0.219512192416005	0.00431707315146923	8.294267
0.800000071525574	377.957092285156	0.647096836473793	0.259756110608578	0.0050487807020545	9.409876
0.900000035762787	428.244293212891	0.730407075025141	0.30365854036063	0.00600000005215406	10.661861
1	473.225921630859	0.813486578408629	0.347560970112681	0.00687804911285639	11.781754
1.10000026226044	519.890258789063	0.896566023584455	0.384146347641945	0.00760975573211908	12.943541
1.20000028610229	562.171508789063	0.979645526967943	0.417073169955984	0.00826829299330711	13.996203
1.30000019073486	608.268249511719	1.06295582372695	0.449999992270023	0.00899999961256981	15.143859
1.40000021457672	648.533508300781	1.14603526890278	0.486585369799286	0.00965853687375784	16.14633
1.50000011920929	690.394958496094	1.22934556566179	0.52317074732855	0.0103902444243431	17.188542
1.60000014305115	730.423767089844	1.31219427566975	0.556097540538758	0.0110487807542086	18.185126
1.70000004768372	773.23486328125	1.39527372084558	0.592682918068022	0.0117804873734713	19.25098
1.80000007152557	810.85107421875	1.47858390118927	0.629268295597285	0.0125121958553791	20.187498
1.89999997615814	850.54833984375	1.56189419794828	0.669512199237943	0.0132439024746418	21.175828
2	890.247436523438	1.6449736431241	0.702439050655812	0.0139756090939045	22.164204
2.10000038146973	926.160522460938	1.72828393988311	0.739024369977415	0.0147804878652096	23.058322
2.20000028610229	965.444152832031	1.81159423664212	0.779268273618072	0.0155121944844723	24.036352
2.30000019073486	1000.72595214844	1.89467368181795	0.81951217725873	0.0163170732557774	24.914752
2.40000009536743	1035.3330078125	1.97821483016014	0.856097554787993	0.0170487798750401	25.776354
2.50000023841858	1070.22412109375	2.06152489408851	0.892682932317257	0.0177804883569479	26.645026
2.60000014305115	1102.67712402344	2.14483519084752	0.925609783735126	0.0185121949762106	27.452998
2.70000004768372	1133.11840820313	2.22837622277439	0.962195103056729	0.0191707313060761	28.210886
2.79999995231628	1161.76977539063	2.3116865195334	1.00243906490505	0.0199756100773811	28.924208
2.90000009536743	1192.24279785156	2.39499681629241	1.03902444243431	0.0207073166966438	29.682886
3	1219.41381835938	2.47830711305141	1.07560970354825	0.0215121936053038	30.359354
3.10000038146973	1249.89501953125	2.56184814497828	1.11585366539657	0.0222439020872116	31.118234
3.20000028610229	1275.31359863281	2.64538917690516	1.15243904292583	0.0229756087064743	31.751074
3.30000019073486	1301.54272460938	2.72893020883203	1.1890244204551	0.0237073171883821	32.404092
3.40000009536743	1326.48583984375	2.81200953759253	1.22926826588809	0.0245121959596872	33.025092
3.50000023841858	1346.67663574219	2.89531983435154	1.26585364341736	0.0252439044415951	33.527776
3.60000014305115	1370.81604003906	2.97886086627841	1.30609760526568	0.0260487794876099	34.128768
3.70000004768372	1392.80590820313	3.06194042786956	1.34634145069867	0.0268536601215601	34.67624
3.79999995231628	1410.14880371094	3.14525072462857	1.38658541254699	0.0277317091822624	35.10802
3.90000009536743	1429.57043457031	3.22856078855693	1.43414631020278	0.0286097563803196	35.591556
4	1444.60388183594	3.31164035014808	1.47804873995483	0.0294146332889795	35.96584
4.10000038146973	1460.25695800781	3.39471991173923	1.52195116970688	0.0303658545017242	36.355548
4.20000028610229	1479.34460449219	3.47803020849824	1.56951218377799	0.0313170738518238	36.830768
4.30000019073486	1491.03942871094	3.56087880209088	1.61341461353004	0.0321219526231289	37.121928
4.40000009536743	1507.28295898438	3.64418909884989	1.65731704328209	0.0329999998211861	37.52634
4.5	1518.11022949219	3.7272684276104	1.7048780573532	0.0340243875980377	37.795904
4.59999990463257	1531.99401855469	3.81034798920155	1.74878048710525	0.0349024385213852	38.141564
4.70000028610229	1545.96057128906	3.89342755079269	1.79634150117636	0.0358536578714848	38.489284
4.80000019073486	1556.57897949219	3.97650711238384	1.84390239883214	0.0367317050695419	38.753648
4.90000009536743	1565.78405761719	4.05958667397499	1.89146341290325	0.0376829281449318	38.982824
5	1576.02111816406	4.14289673790336	1.9353658426553	0.0386341474950314	39.237692
5.10000038146973	1586.24768066406	4.22620680183172	1.98292685672641	0.0395853668451309	39.4923
5.20000028610229	1596.37219238281	4.30928636342287	2.03048787079751	0.0405365824699402	39.744364
5.30000019073486	1602.48620605469	4.39259689301252	2.07804888486862	0.04148780554533	39.896584
5.40000009536743	1613.8369140625	4.47590695694089	2.12560966610909	0.0424390248954296	40.17918
5.5	1622.34887695313	4.55898651853204	2.17682938091457	0.0433902442455292	40.3911
5.59999990463257	1630.82531738281	4.64252755045891	2.22439016215503	0.0444146320223808	40.602136
5.70000028610229	1637.19702148438	4.72583761438727	2.27560964412987	0.0454390235245228	40.760768
5.80000019073486	1645.17907714844	4.80914814397693	2.32317065820098	0.0464634150266647	40.959496
5.90000009536743	1654.126953125	4.89245820790529	2.37073167227209	0.0473414659500122	41.182268
6	1661.68237304688	4.97576827183366	2.42195115424693	0.0482926853001118	41.370372
6.10000038146973	1668.27416992188	5.05884783342481	2.47317063622177	0.0493170730769634	41.534488
6.20000028610229	1674.49938964844	5.14238886535168	2.51707318238914	0.050268292427063	41.689472
6.30000019073486	1679.52575683594	5.22569939494133	2.56463419646025	0.0512195080518723	41.814612
6.40000009536743	1682.92114257813	5.3090094588697	2.61585367843509	0.0522439032793045	41.899148
6.5	1686.79833984375	5.39231998845935	2.66707316040993	0.0531951189041138	41.995676
6.59999990463257	1695.34411621094	5.47563005238771	2.71829264238477	0.0542926825582981	42.208436
6.70000028610229	1700.86608886719	5.55870961397886	2.76585365645587	0.0553170740604401	42.345916
6.80000019073486	1703.79345703125	5.64225064590573	2.81707313843071	0.0562682934105396	42.4188
6.90000009536743	1712.88757324219	5.7255607098341	2.86829262040555	0.0572926849126816	42.645212
7	1713.70715332031	5.80840930342674	2.92317080311477	0.0583170726895332	42.665616
7.10000038146973	1721.73999023438	5.89195033535361	2.97073181718588	0.0593414604663849	42.865608
7.20000028610229	1726.92712402344	5.97502989694476	3.02195129916072	0.0602926835417748	42.994748
7.30000019073486	1729.9013671875	6.05810945853591	3.07317078113556	0.0613902471959591	43.0688
7.40000009536743	1735.12377929688	6.14165049046278	3.12073179520667	0.0623414628207684	43.19882
7.5	1739.025390625	6.22473005205393	3.17195127718151	0.0633658543229103	43.295956
7.59999990463257	1742.86120605469	6.30780961364508	3.22682922706008	0.0644634142518044	43.391456
7.70000028610229	1744.86975097656	6.39111967757344	3.27804870903492	0.065487802028656	43.44146
7.80000019073486	1748.07629394531	6.4744302071631	3.33292689174414	0.06658536195755	43.521292
7.90000009536743	1754.24438476563	6.55774027109146	3.38780484162271	0.0676097571849823	43.67486
8	1757.31701660156	6.64128130301833	3.43902432359755	0.068634144961834	43.751356
8.10000038146973	1759.07238769531	6.7245913669467	3.48658533766866	0.0696585401892662	43.79506
8.19999980926514	1761.83862304688	6.80767092853785	3.54146352037787	0.0707560926675797	43.863932
8.30000019073486	1766.17687988281	6.89144292846322	3.59999993816018	0.0719268321990967	43.97194
8.40000057220459	1770.51867675781	6.97475299239159	3.65121942013502	0.0728780478239059	44.080036
8.5	1770.89440917969	7.05829402431846	3.70243913494051	0.0739756077528	44.089388
8.60000038146973	1770.29846191406	7.14183505624533	3.76097555272281	0.0751463398337364	44.074552
8.69999980926514	1777.38049316406	7.22514558583498	3.80853656679392	0.0760975629091263	44.250872
8.80000019073486	1777.37048339844	7.30845564976335	3.86341474950314	0.0771951228380203	44.250624
8.89999961853027	1777.94396972656	7.39199668169022	3.91463423147798	0.078219510614872	44.2649
9	1781.61254882813	7.47530674561858	3.96951241418719	0.0793170779943466	44.356236
9.10000038146973	1785.10900878906	7.55861727520823	4.02439013123512	0.0804146379232407	44.443284
9.19999980926514	1785.40563964844	7.64215830713511	4.08292701467872	0.0815121904015541	44.450672
9.30000019073486	1788.97888183594	7.72569933906198	4.13414649665356	0.0826097577810287	44.539632
9.40000057220459	1792.6123046875	7.80877890065312	4.18902421370149	0.0836341455578804	44.630092
9.5	1790.60083007813	7.89231993257999	4.25121933221817	0.0848780497908592	44.580012
9.60000038146973	1794.970703125	7.97539949417114	4.30243881419301	0.0859024375677109	44.688808
9.69999980926514	1795.85046386719	8.05847905576229	4.36463393270969	0.0872195139527321	44.710712
9.80000019073486	1797.30285644531	8.14201962202787	4.42317081615329	0.0883902460336685	44.746872
9.89999961853027	1799.20288085938	8.22533015161753	4.47804899886251	0.0894146338105202	44.794176
10	1797.82446289063	8.30840971320868	4.53292671591043	0.0905853658914566	44.75986
10.1000003814697	1800.94079589844	8.39218124747276	4.59146359935403	0.0916829258203506	44.837444
10.1999998092651	1800.71459960938	8.47526080906391	4.64634131640196	0.0927804857492447	44.831812
10.3000001907349	1801.7138671875	8.55857133865356	4.69390256330371	0.0938048809766769	44.856692
10.4000005722046	1802.69299316406	8.64211190491915	4.75609768182039	0.0949756056070328	44.881068
10.5	1801.732421875	8.7251914665103	4.81097539886832	0.0960731655359268	44.857152
10.6000003814697	1804.91198730469	8.80850199609995	4.86585358157754	0.0972439050674438	44.936312
10.6999998092651	1804.99450683594	8.89204256236553	4.92804870009422	0.0984146371483803	44.938368
10.8000001907349	1807.28735351563	8.97558405995369	4.98292688280344	0.0995121970772743	44.995452
10.8999996185303	1807.47607421875	9.05889365822077	5.04146330058575	0.100682929158211	45.000152
11	1807.38171386719	9.14243515580893	5.09634148329496	0.101780489087105	44.9978
11.1000003814697	1803.7431640625	9.22574568539858	5.15487790107727	0.102951221168041	44.907216
11.1999998092651	1805.7685546875	9.30928625166416	5.21707301959395	0.104121945798397	44.95764
11.3000001907349	1805.92016601563	9.39282774925232	5.27560990303755	0.105365850031376	44.961416
11.4000005722046	1806.97314453125	9.4761373475194	5.34146325662732	0.106756098568439	44.987628
11.5	1804.40148925781	9.55944787710905	5.39268273860216	0.107780486345291	44.923604
11.6000003814697	1806.49963378906	9.64298937469721	5.43658528476954	0.108585365116596	44.97584
11.6999998092651	1807.46215820313	9.72629897296429	5.48048783093691	0.109463416039944	44.999804
11.8000001907349	1805.75036621094	9.80960950255394	5.54634165018797	0.110780484974384	44.957188
11.8999996185303	1805.69360351563	9.8931510001421	5.59390243142843	0.111804872751236	44.955772
12	1805.74072265625	9.97669156640768	5.6414632126689	0.112829267978668	44.956948
12.1000003814697	1805.64477539063	10.0600020959973	5.70731703191996	0.114000000059605	44.954556
12.1999998092651	1805.15661621094	10.1433116942644	5.78048778697848	0.115463420748711	44.942404
12.3000001907349	1803.96765136719	10.2263912558556	5.84999984130263	0.116853654384613	44.912804
12.4000005722046	1799.65576171875	10.3097017854452	5.91585366055369	0.118170738220215	44.805452
12.5	1798.72924804688	10.3930123150349	5.98536571487784	0.119560971856117	44.782384
12.6000003814697	1797.62841796875	10.476091876626	6.05487823486328	0.120951220393181	44.754976
12.6999998092651	1794.95263671875	10.5596324428916	6.12073158845305	0.122341468930244	44.68836
12.8000001907349	1789.73352050781	10.6429429724813	6.19024410843849	0.123658537864685	44.55842
12.8999996185303	1786.92602539063	10.7260225340724	6.26341486349702	0.12512195110321	44.488524
13	1782.70397949219	10.8091020956635	6.33658515289426	0.126658543944359	44.383408
13.1100006103516	20.7995166778564	10.9007200226188	6.69146329164505	0.131048783659935	0.517838875

File: Tensile_tests/PA12_C8_XZ_7 09-27-22 11 58 07 AM/DAQ- Time, … - (Timed).txt
File Path: C:\MTS TestSuite\Data Files\Chahine\DOE\PA12_C8_XZ_7 09-27-22 11 58 07 AM\DAQ- Time, … - (Timed).txt   
Test: MTS EM Tension (Extensometer)_Grand_Chahine 1
Test Run: PA12_C8_XZ_7
Date: 9/27/2022 11:57:47 AM


Time 	Load 	Crosshead 	Extensometer 	Strain 	Stress 
sec	N	mm	mm	mm/mm	N/mm²
0.0999999716877937	37.766773223877	0.061848055338487	0.0219512203329941	0.000365853658877313	0.94268225
0.199999943375587	87.44873046875	0.145158308441751	0.0585365851293318	0.00109756097663194	2.182775
0.299999892711639	141.063201904297	0.229622455663048	0.0914634147193283	0.00175609765574336	3.52102575
0.399999886751175	191.380798339844	0.313394266413525	0.124390237033367	0.00248780474066734	4.7769845
0.499999850988388	240.267471313477	0.396935298340395	0.153658533236012	0.00300000002607703	5.997226
0.599999785423279	287.246215820313	0.480707094538957	0.19024389621336	0.00373170734383166	7.169845
0.699999809265137	334.988128662109	0.563786597922444	0.226829273742624	0.00439024390652776	8.361513
0.79999977350235	382.180389404297	0.647096836473793	0.270731718046591	0.00534146325662732	9.539461
0.900000035762787	428.951477050781	0.730407075025141	0.318292673910037	0.00629268307238817	10.706897
1	474.430969238281	0.813486578408629	0.358536577550694	0.00709756091237068	11.842093
1.10000002384186	522.034118652344	0.896566023584455	0.391463428968564	0.00775609724223614	13.030298
1.19999992847443	565.440612792969	0.979876262135804	0.428048777393997	0.00848780479282141	14.113751
1.29999995231628	608.095520019531	1.06295582372695	0.46463415492326	0.00921951234340668	15.178444
1.39999985694885	650.311462402344	1.14603526890278	0.497560948133469	0.00987804867327213	16.23218
1.49999988079071	693.188049316406	1.22934556566179	0.534146325662732	0.0106097562238574	17.302406
1.59999978542328	732.441467285156	1.31242501083761	0.570731703191996	0.0113414637744427	18.282196
1.69999980926514	775.432495117188	1.39550445601344	0.603658554609865	0.0120731713250279	19.35528
1.79999971389771	812.822692871094	1.47858390118927	0.643902458250523	0.0128048770129681	20.288562
1.89999997615814	852.4853515625	1.56189419794828	0.680487777572125	0.0135365854948759	21.278566
2	890.891479492188	1.6449736431241	0.720731681212783	0.0143414633348584	22.237208
2.09999990463257	928.638366699219	1.72828393988311	0.753658532630652	0.0150000005960464	23.179394
2.20000004768372	964.28759765625	1.81159423664212	0.790243910159916	0.0156585369259119	24.06922
2.29999995231628	1000.63665771484	1.89467368181795	0.826829287689179	0.016463415697217	24.976516
2.39999985694885	1035.60571289063	1.97821483016014	0.867073191329837	0.0172682926058769	25.849366
2.49999976158142	1067.87426757813	2.06152489408851	0.903658510651439	0.0179999992251396	26.654808
2.59999990463257	1101.02954101563	2.14483519084752	0.940243888180703	0.0186585374176502	27.482386
2.69999980926514	1130.49462890625	2.22860695794225	0.976829323917627	0.0194634143263102	28.217852
2.79999971389771	1161.91455078125	2.3116865195334	1.01341458503157	0.020195122808218	29.002112
2.90000009536743	1188.05334472656	2.39499681629241	1.04999996256083	0.0209268294274807	29.654554
3	1216.68432617188	2.47853784821928	1.0865853400901	0.0216585379093885	30.3692
3.09999990463257	1242.87890625	2.56184814497828	1.12682930193841	0.0224634148180485	31.023034
3.20000004768372	1267.97766113281	2.64538917690516	1.15975609514862	0.0231951214373112	31.649514
3.29999995231628	1295.57543945313	2.72893020883203	1.19634147267789	0.023926829919219	32.338372
3.39999985694885	1318.16870117188	2.81200953759253	1.23658531811088	0.0245853662490845	32.902314
3.49999976158142	1339.79504394531	2.89531983435154	1.27317069564015	0.0253902450203896	33.442122
3.59999990463257	1364.57250976563	2.97886086627841	1.31341465748847	0.0261219516396523	34.060584
3.69999980926514	1382.49011230469	3.06217116303742	1.35365850292146	0.0270000007003546	34.507816
3.79999971389771	1403.13256835938	3.14525072462857	1.39756093267351	0.0278048776090145	35.023064
3.90000009536743	1420.23706054688	3.22856078855693	1.43780489452183	0.0286829266697168	35.450004
4	1434.72595214844	3.31164035014808	1.48170732427388	0.0295609757304192	35.811656
4.09999990463257	1451.61791992188	3.39471991173923	1.52560975402594	0.0304390229284763	36.233288
4.19999980926514	1467.537109375	3.47803020849824	1.57317076809704	0.0313902422785759	36.630644
4.29999971389771	1481.93115234375	3.56110953725874	1.61707319784909	0.0322682932019234	36.989928
4.40000009536743	1494.73986816406	3.64418909884989	1.66097562760115	0.0330731719732285	37.30964
4.5	1506.75463867188	3.7272684276104	1.7048780573532	0.0340243875980377	37.609536
4.59999990463257	1521.18005371094	3.81034798920155	1.74878048710525	0.0349024385213852	37.969604
4.69999980926514	1533.77294921875	3.89342755079269	1.79634150117636	0.0357804894447327	38.283932
4.79999971389771	1543.47192382813	3.97673761472106	1.84390239883214	0.0368048772215843	38.526024
4.90000009536743	1555.60571289063	4.05981717631221	1.89146341290325	0.0377560965716839	38.828892
5	1562.59057617188	4.14289673790336	1.9353658426553	0.0386341474950314	39.003236
5.09999990463257	1573.49694824219	4.22620680183172	1.98658532463014	0.0396585389971733	39.275468
5.19999980926514	1582.13415527344	4.30928636342287	2.03414633870125	0.0405365824699402	39.491056
5.29999971389771	1589.64111328125	4.39259689301252	2.08536582067609	0.0416341461241245	39.678436
5.40000009536743	1599.5712890625	4.47590695694089	2.1329268347472	0.0425853654742241	39.9263
5.5	1605.9716796875	4.55898651853204	2.17682938091457	0.0434634126722813	40.086056
5.59999990463257	1615.361328125	4.64252755045891	2.22804886288941	0.0444878041744232	40.320428
5.69999980926514	1620.74438476563	4.72583761438727	2.27560964412987	0.0454390235245228	40.454792
5.79999971389771	1629.96423339844	4.80891717597842	2.32317065820098	0.0463170744478703	40.684924
5.90000009536743	1638.38623046875	4.89245820790529	2.37073167227209	0.0472682937979698	40.895144
6	1644.62524414063	4.97576827183366	2.41829268634319	0.0482195094227791	41.050872
6.09999990463257	1652.41064453125	5.05907880142331	2.4658537004143	0.0492439046502113	41.2452
6.19999980926514	1657.12683105469	5.14238886535168	2.51341471448541	0.0501951202750206	41.36292
6.29999971389771	1664.31530761719	5.22569939494133	2.56097549572587	0.0511463396251202	41.542348
6.40000009536743	1670.69445800781	5.3090094588697	2.60853650979698	0.0520975589752197	41.701576
6.5	1676.06420898438	5.39231998845935	2.66341469250619	0.0531951189041138	41.835608
6.59999990463257	1679.24389648438	5.47563005238771	2.71463417448103	0.0541463419795036	41.914976
6.69999980926514	1684.08520507813	5.55870961397886	2.76219518855214	0.0551707297563553	42.03582
6.79999971389771	1688.73132324219	5.64225064590573	2.81341467052698	0.0561951249837875	42.151788
6.90000009536743	1694.41821289063	5.7255607098341	2.86463415250182	0.0572195127606392	42.293736
7	1700.69750976563	5.80840930342674	2.91585363447666	0.0582439042627811	42.450472
7.09999990463257	1704.81372070313	5.89195033535361	2.9670731164515	0.0592682920396328	42.553216
7.19999980926514	1709.41955566406	5.97502989694476	3.01463413052261	0.0602195113897324	42.66818
7.29999971389771	1715.43823242188	6.05834042653441	3.06951231323183	0.0612439028918743	42.818408
7.40000009536743	1716.46997070313	6.14165049046278	3.11707309447229	0.0621951222419739	42.844164
7.5	1722.64624023438	6.22473005205393	3.17195127718151	0.0632926821708679	42.998328
7.59999990463257	1724.61108398438	6.30780961364508	3.22317075915635	0.0643170699477196	43.047368
7.69999980926514	1727.12878417969	6.39111967757344	3.27439024113119	0.0654146373271942	43.110212
7.79999971389771	1732.1083984375	6.4744302071631	3.32926819100976	0.0665121972560883	43.234508
7.90000009536743	1734.66918945313	6.55774027109146	3.38048790581524	0.0674634128808975	43.298428
8	1733.56921386719	6.64128130301833	3.42804868705571	0.0684878081083298	43.270972
8.10000038146973	1741.64099121094	6.7245913669467	3.47926840186119	0.0695121958851814	43.472448
8.19999980926514	1741.09826660156	6.80790189653635	3.53414635173976	0.0705365836620331	43.4589
8.30000019073486	1749.63366699219	6.89144292846322	3.59268300235271	0.0717073157429695	43.671948
8.39999961853027	1748.72009277344	6.97475299239159	3.64024401642382	0.0727317035198212	43.649144
8.5	1754.404296875	7.05829402431846	3.69146349839866	0.0738292708992958	43.791028
8.59999942779541	1756.23229980469	7.14183505624533	3.74634144827724	0.0748536586761475	43.836656
8.69999980926514	1757.26684570313	7.22514558583498	3.79390246234834	0.0758048817515373	43.86248
8.80000019073486	1759.65942382813	7.30845564976335	3.84878041222692	0.0769024416804314	43.9222
8.89999961853027	1762.04663085938	7.39199668169022	3.90731729567051	0.0779999941587448	43.981784
9	1763.28234863281	7.47530674561858	3.95853677764535	0.0790975615382195	44.012628
9.10000038146973	1761.30017089844	7.55884777754545	4.00975625962019	0.0801219493150711	43.963152
9.19999980926514	1763.49291992188	7.64238880947232	4.0682926774025	0.0812195166945457	44.017884
9.30000019073486	1767.62634277344	7.72546837106347	4.1268290951848	0.082463413476944	44.121056
9.39999961853027	1769.70764160156	7.80877890065312	4.18170727789402	0.0834878087043762	44.173008
9.5	1771.90051269531	7.89231993257999	4.24024369567633	0.0846585333347321	44.227744
9.59999942779541	1769.8681640625	7.97539949417114	4.28780494257808	0.0856829285621643	44.177016
9.69999980926514	1771.87524414063	8.05870909243822	4.35000006109476	0.0868536606431007	44.227112
9.80000019073486	1772.98327636719	8.14201962202787	4.40853647887707	0.0880243927240372	44.254772
9.89999961853027	1772.79821777344	8.22533015161753	4.46341466158628	0.0891219526529312	44.250152
10	1775.24365234375	8.30864068120718	4.5182928442955	0.0902195125818253	44.311192
10.1000003814697	1777.56896972656	8.39218124747276	4.57317056134343	0.0913170725107193	44.369232
10.1999998092651	1774.00561523438	8.47549177706242	4.63170744478703	0.0924877971410751	44.280288
10.3000001907349	1777.23107910156	8.55857133865356	4.68658516183496	0.0935853645205498	44.360796
10.3999996185303	1775.9755859375	8.64211190491915	4.74146334454417	0.0946829319000244	44.32946
10.5	1775.79699707031	8.7254224345088	4.80365846306086	0.0959268286824226	44.325004
10.5999994277954	1776.74877929688	8.80850199609995	4.86219534650445	0.0970975607633591	44.34876
10.6999998092651	1776.13134765625	8.89227353036404	4.92073176428676	0.0983414649963379	44.333348
10.8000001907349	1778.06958007813	8.97558405995369	4.98292688280344	0.0995853617787361	44.381728
10.8999996185303	1775.1201171875	9.05889365822077	5.0487807020545	0.100902438163757	44.308108
11	1775.18249511719	9.14266612380743	5.11097582057118	0.102073170244694	44.309664
11.1000003814697	1773.62976074219	9.22597572207451	5.17682917416096	0.103390246629715	44.270908
11.1999998092651	1769.54772949219	9.30928625166416	5.24999992921948	0.104780487716198	44.169016
11.3000001907349	1761.69384765625	9.39282774925232	5.32682938501239	0.106390237808228	43.97298
11.3400001525879	13.2414417266846	9.42605920135975	5.67439012229443	0.111731708049774	0.33051465625

File: Tensile_tests/PA12_C8_XZ_8 09-27-22 11 59 31 AM/DAQ- Time, … - (Timed).txt
File Path: C:\MTS TestSuite\Data Files\Chahine\DOE\PA12_C8_XZ_8 09-27-22 11 59 31 AM\DAQ- Time, … - (Timed).txt   
Test: MTS EM Tension (Extensometer)_Grand_Chahine 1
Test Run: PA12_C8_XZ_8
Date: 9/27/2022 11:59:08 AM


Time 	Load 	Crosshead 	Extensometer 	Strain 	Stress 
sec	N	mm	mm	mm/mm	N/mm²
0.0999999716877937	37.665397644043	0.0623096129857004	0.0256097555393353	0.000365853658877313	0.9391555625
0.199999943375587	91.1446914672852	0.145389087265357	0.0548780481040012	0.000951219466514885	2.2726175
0.299999892711639	140.497589111328	0.229853219934739	0.0878048813319765	0.00168292678426951	3.50319125
0.400000184774399	189.423278808594	0.313625030685216	0.120731710921973	0.00234146346338093	4.723113
0.500000178813934	238.842575073242	0.397166062612087	0.153658533236012	0.00300000002607703	5.9553425
0.600000143051147	287.353332519531	0.480937887914479	0.186585370101966	0.00365853658877313	7.164918
0.700000107288361	330.857177734375	0.564017333090305	0.226829273742624	0.00439024390652776	8.2496505
0.800000071525574	378.683746337891	0.647327629849315	0.274390244157985	0.00541463447734714	9.442166
0.900000035762787	421.376739501953	0.730637868400663	0.318292673910037	0.00621951231732965	10.506681
1	469.538696289063	0.813717371784151	0.3548780514393	0.00702439062297344	11.707559
1.10000002384186	513.294128417969	0.896796816959977	0.387804873753339	0.0076829269528389	12.798565
1.19999992847443	557.557556152344	0.980107113718987	0.420731696067378	0.00841463357210159	13.902237
1.29999995231628	601.350219726563	1.06318655889481	0.457317073596641	0.00907317083328962	14.994171
1.40000021457672	644.90234375	1.14626600407064	0.49024389591068	0.00973170716315508	16.080107
1.50000011920929	687.150268554688	1.22957630082965	0.530487799551338	0.0105365850031376	17.133524
1.60000014305115	726.632690429688	1.31265574600548	0.567073177080601	0.0112682934850454	18.117986
1.70000004768372	766.780517578125	1.39573530759662	0.600000028498471	0.0119268288835883	19.119038
1.80000007152557	809.304260253906	1.47904548794031	0.640243873931468	0.0127317067235708	20.179334
1.89999997615814	845.149353027344	1.56212493311614	0.676829251460731	0.0134634142741561	21.0731
2	884.46728515625	1.64520449470729	0.7097561028786	0.0141951218247414	22.05346
2.09999990463257	920.065002441406	1.72851467505097	0.750000006519258	0.0148536590859294	22.94106
2.20000004768372	957.30517578125	1.81159423664212	0.786585384048522	0.0155853657051921	23.869614
2.29999995231628	990.858825683594	1.89490441698581	0.815853651147336	0.0162439029663801	24.706246
2.40000009536743	1027.435546875	1.978445565328	0.856097554787993	0.0170487798750401	25.618256
2.50000023841858	1057.46484375	2.06175586208701	0.892682932317257	0.0177804883569479	26.367012
2.60000014305115	1092.7900390625	2.14529689401388	0.92926830984652	0.0185121949762106	27.247816
2.70000004768372	1123.02087402344	2.22883792594075	0.962195103056729	0.0191707313060761	28.001598
2.79999995231628	1152.22192382813	2.31191725470126	0.998780480585992	0.0199024379253387	28.729702
2.90000009536743	1182.73620605469	2.39499681629241	1.03902444243431	0.0207073166966438	29.49055
3	1213.22033691406	2.47876858338714	1.07560970354825	0.0214390251785517	30.250646
3.09999990463257	1237.41979980469	2.56207888014615	1.11219508107752	0.0221707317978144	30.85404
3.20000004768372	1261.37622070313	2.64538917690516	1.15243904292583	0.0229756087064743	31.451374
3.29999995231628	1288.19909667969	2.72916094399989	1.1890244204551	0.0237073171883821	32.12018
3.40000009536743	1314.39025878906	2.81224027276039	1.22195121366531	0.0244390238076448	32.773236
3.50000023841858	1335.18579101563	2.8955505695194	1.25487800687552	0.0250975601375103	33.291754
3.60000014305115	1358.38537597656	2.97909160144627	1.29878043662757	0.0259024389088154	33.870216
3.70000004768372	1376.06213378906	3.06217116303742	1.34268298279494	0.0267073158174753	34.310972
3.79999995231628	1396.8828125	3.14548145979643	1.38292682822794	0.0275121964514256	34.83012
3.90000009536743	1416.71313476563	3.22879175655544	1.42317079007626	0.0283902436494827	35.324572
4	1435.60192871094	3.3121018204838	1.46707321982831	0.0292682927101851	35.795548
4.09999990463257	1451.35217285156	3.39495064690709	1.51463411748409	0.0302195139229298	36.188268
4.19999980926514	1467.82775878906	3.4782609436661	1.5621951315552	0.0311707314103842	36.599072
4.29999971389771	1479.93395996094	3.56134027242661	1.60975614562631	0.0320487804710865	36.900932
4.40000009536743	1495.61633300781	3.64441983401775	1.6499999910593	0.032926831394434	37.291956
4.5	1506.86291503906	3.7274993956089	1.69756100513041	0.0338780470192432	37.57238
4.59999990463257	1518.79309082031	3.81057872436941	1.74146343488246	0.0346829295158386	37.869852
4.70000028610229	1531.86169433594	3.89365828596056	1.78902444895357	0.0356341451406479	38.195704
4.80000019073486	1544.14318847656	3.97696858271956	1.83292687870562	0.0365853644907475	38.501936
4.90000009536743	1556.79553222656	4.06004814431071	1.88048777636141	0.0375365875661373	38.817412
5	1566.533203125	4.14312770590186	1.92439020611346	0.0384146347641945	39.060212
5.09999990463257	1573.01135253906	4.22643776983023	1.9756096880883	0.0394390225410461	39.22174
5.19999980926514	1583.85302734375	4.30951733142138	2.01951223425567	0.0402439013123512	39.492068
5.29999971389771	1593.82568359375	4.39282739534974	2.06707324832678	0.0411951206624508	39.740728
5.40000009536743	1603.900390625	4.47613792493939	2.11829273030162	0.0422195121645927	39.991932
5.5	1613.21911621094	4.55921702086926	2.16585374437273	0.0431707315146923	40.224284
5.59999990463257	1619.86108398438	4.64275805279613	2.21341452561319	0.0441951230168343	40.389896
5.70000028610229	1627.50427246094	4.72606858238578	2.2609755396843	0.0451463423669338	40.580476
5.80000019073486	1633.18383789063	4.80914814397693	2.31219502165914	0.0460975617170334	40.722088
5.90000009536743	1639.30639648438	4.8926891759038	2.35609756782651	0.0469756089150906	40.874752
6	1649.81958007813	4.97599923983216	2.40731704980135	0.0480731725692749	41.136888
6.09999990463257	1653.76110839844	5.05930930376053	2.45853653177619	0.0490975603461266	41.235168
6.19999980926514	1661.98278808594	5.14261983335018	2.50975601375103	0.0500487834215164	41.440168
6.29999971389771	1666.50720214844	5.22592989727855	2.55000009201467	0.0508536584675312	41.55298
6.40000009536743	1673.79809570313	5.3092404268682	2.60121957398951	0.0519512183964252	41.734772
6.5	1680.87719726563	5.39255049079657	2.64878058806062	0.0529756098985672	41.911284
6.59999990463257	1685.20141601563	5.47586102038622	2.70365853793919	0.0540000014007092	42.019104
6.70000028610229	1689.96594238281	5.55894011631608	2.7512195520103	0.0549512207508087	42.137904
6.80000019073486	1694.41625976563	5.64248114824295	2.80243903398514	0.055902436375618	42.248868
6.90000009536743	1700.05419921875	5.7257916778326	2.85365851595998	0.0570000000298023	42.389448
7	1705.69763183594	5.80864027142525	2.90121953003109	0.0579512193799019	42.53016
7.09999990463257	1710.97412109375	5.89195033535361	2.94878054410219	0.0589024350047112	42.661728
7.19999980926514	1712.54956054688	5.97526086494327	2.9963415581733	0.059853658080101	42.701008
7.29999971389771	1719.18298339844	6.05857092887163	3.04390233941376	0.0608048774302006	42.866408
7.40000009536743	1723.85656738281	6.14188145846128	3.09146335348487	0.0616829283535481	42.98294
7.5	1728.01623535156	6.22496055439115	3.14268283545971	0.06270731985569	43.086656
7.59999990463257	1730.23510742188	6.3082710839808	3.19390255026519	0.063804879784584	43.141984
7.70000028610229	1737.21215820313	6.39135064557195	3.24878050014377	0.0649024397134781	43.315948
7.80000019073486	1737.52807617188	6.47466070950031	3.29999998211861	0.0659268274903297	43.323828
7.90000009536743	1743.47326660156	6.55797123908997	3.35121946409345	0.066951222717762	43.472064
8	1748.93835449219	6.64151227101684	3.4097561147064	0.0680487751960754	43.608332
8.10000038146973	1748.47058105469	6.7248223349452	3.46463406458497	0.0692195147275925	43.596668
8.19999980926514	1753.94506835938	6.80790189653635	3.51951224729419	0.0702439025044441	43.733172
8.30000019073486	1754.73254394531	6.89144292846322	3.57439019717276	0.0713414624333382	43.752808
8.40000057220459	1758.40771484375	6.97498396039009	3.6256096791476	0.0723658576607704	43.844444
8.5	1761.02758789063	7.05852499231696	3.67317069321871	0.0733902454376221	43.909768
8.60000038146973	1761.14660644531	7.14206602424383	3.72804887592793	0.0744878053665161	43.912736
8.69999980926514	1766.17321777344	7.2253760881722	3.77560965716839	0.0754390209913254	44.038068
8.80000019073486	1768.80627441406	7.30868661776185	3.83048783987761	0.0765365883708	44.103724
8.89999961853027	1772.93249511719	7.39222764968872	3.88902449049056	0.0776341482996941	44.206608
9	1774.62084960938	7.47553771361709	3.94024373963475	0.0786585360765457	44.248704
9.10000038146973	1774.58044433594	7.55907874554396	3.9878049865365	0.0796829238533974	44.247696
9.19999980926514	1779.00842285156	7.64261977747083	4.04268270358443	0.080707311630249	44.358104
9.30000019073486	1778.38793945313	7.72569933906198	4.09756088629365	0.0818048790097237	44.342632
9.40000057220459	1780.44714355469	7.80900940299034	4.14878036826849	0.0829024463891983	44.39398
9.5	1785.48840332031	7.89231993257999	4.20731725171208	0.0839999988675117	44.51968
9.60000038146973	1784.48168945313	7.97563046216965	4.25853673368692	0.0850975587964058	44.494576
9.69999980926514	1789.0419921875	8.05894006043673	4.31341445073485	0.0861219465732574	44.608284
9.80000019073486	1789.52294921875	8.14225059002638	4.37195133417845	0.0872926786541939	44.620276
9.89999961853027	1790.14135742188	8.22556111961603	4.43048775196075	0.0884634181857109	44.635696
10	1793.36328125	8.30887071788311	4.48536593466997	0.089560978114605	44.716032
10.1000003814697	1793.50671386719	8.39241221547127	4.54024411737919	0.0907317101955414	44.719608
10.1999998092651	1796.55847167969	8.47572274506092	4.59512183442712	0.091756097972393	44.7957
10.3000001907349	1796.76916503906	8.55880137532949	4.64268308132887	0.0927804857492447	44.800956
10.4000005722046	1800.32360839844	8.64234287291765	4.70121949911118	0.0939512178301811	44.88958
10.5	1796.47900390625	8.7254224345088	4.75609768182039	0.0950487777590752	44.79372
10.6000003814697	1798.16186523438	8.80873296409845	4.8146340996027	0.0961463451385498	44.83568
10.6999998092651	1798.97387695313	8.89250449836254	4.87317051738501	0.0973902493715286	44.855928
10.8000001907349	1797.98266601563	8.97581502795219	4.9317074008286	0.0984878093004227	44.831212
10.8999996185303	1799.91088867188	9.05912462621927	4.99024381861091	0.0996585339307785	44.879292
11	1803.30541992188	9.14289709180593	5.0487807020545	0.100902438163757	44.963932
11.1000003814697	1800.20104980469	9.22597572207451	5.10731711983681	0.102073170244694	44.886524
11.1999998092651	1801.39782714844	9.30928625166416	5.17317093908787	0.103317067027092	44.916368
11.3000001907349	1802.86694335938	9.39305778592825	5.23536605760455	0.104560971260071	44.952996
11.4000005722046	1803.71313476563	9.4763683155179	5.29756117612123	0.10580487549305	44.974096
11.5	1806.01330566406	9.55967884510756	5.35975629463792	0.107048779726028	45.031448
11.6000003814697	1805.13549804688	9.64321941137314	5.41097577661276	0.10807316750288	45.009564
11.6999998092651	1805.95361328125	9.72652994096279	5.46585349366069	0.109243907034397	45.02996
11.8000001907349	1803.84338378906	9.80984047055244	5.53536601364613	0.110560968518257	44.977344
11.8999996185303	1805.51647949219	9.89338103681803	5.57926809415221	0.111512199044228	45.01906
12	1803.21423339844	9.97692253440619	5.62317064031959	0.112390249967575	44.961656
12.1000003814697	1804.4033203125	10.0600020959973	5.68902445957065	0.113634154200554	44.991304
12.1999998092651	1803.64587402344	10.1435426622629	5.76219521462917	0.115024387836456	44.97242
12.3000001907349	1802.40368652344	10.2266222238541	5.82439033314586	0.116341471672058	44.941448
12.4000005722046	1802.32263183594	10.3099327534437	5.89024368673563	0.117731705307961	44.939424
12.5	1800.26013183594	10.3932432830334	5.94878057017922	0.118829272687435	44.888
12.6000003814697	1800.88024902344	10.4765528813004	6.01097568869591	0.120146341621876	44.90346
12.6999998092651	1798.15771484375	10.5598634108901	6.07317080721259	0.121390238404274	44.835576
12.8000001907349	1797.31042480469	10.6431739404798	6.13902462646365	0.122707322239876	44.814452
12.8999996185303	1796.80065917969	10.7262535020709	6.20487798005342	0.123951219022274	44.80174
13	1794.06042480469	10.809563100338	6.27073179930449	0.125195115804672	44.733416
13.1000003814697	1793.97888183594	10.8928736299276	6.34024385362864	0.126658543944359	44.73138
13.1999998092651	1791.38220214844	10.9761841595173	6.4060976728797	0.127975612878799	44.666636
13.3000001907349	1790.3046875	11.0597247257829	6.46829279139638	0.129219502210617	44.639768
13.4000005722046	1786.52526855469	11.143266223371	6.53414614498615	0.130609750747681	44.545532
13.5	-67.5082473754883	11.2263457849622	6.61463430151343	0.131999999284744	-1.683262375
13.5299997329712	-0.311963587999344	11.2512689083815	6.98414631187916	0.137999996542931	-0.00777855419921875
