Repository: ChahGhim/SLS_PA2200_Degradation

# SLS_PA2200_Degradation
Raw and processed data accompanying the article "INDIVIDUAL AND COMBINED EFFECTS OF ENVIRONMENTAL AGING FACTORS ON THE MECHANICAL PROPERTIES OF SLS-FABRICATED PA12 PARTS" Chahine Ghimouz, Jean-Pierre Kenné, Lucas A. Hof.

Mechanical engineering department, École de technologie supérieure, 1100, rue Notre-Dame Ouest, Montreal, Québec, H3C1K3, Canada Systems Engineering Department, École de technologie supérieure, 1100, rue Notre-Dame Ouest, Montreal, Québec, H3C1K3 Canada

Data list:

File: Tensile_tests/PA12_C6_XZ_5 08-30-22 13 54 37 PM/DAQ- Time, … - (Timed).txt
File Path: C:\MTS TestSuite\Data Files\Chahine\DOE\PA12_C6_XZ_5 08-30-22 13 54 37 PM\DAQ- Time, … - (Timed).txt   
Test: MTS EM Tension (Extensometer)_Grand_Chahine 1
Test Run: PA12_C6_XZ_5
Date: 8/30/2022 1:54:11 PM


Time 	Load 	Crosshead 	Extensometer 	Strain 	Stress 
sec	N	mm	mm	mm/mm	N/mm²
0.0999999716877937	42.8253555297852	0.0620788341620937	0.0146341462823329	0.00021951220696792	1.063489875
0.199999943375587	94.859001159668	0.144696765346453	0.0402439036406577	0.000731707317754626	2.355651
0.299999892711639	147.057861328125	0.228468561545014	0.0731707332306542	0.00139024388045073	3.65191475
0.399999886751175	197.50651550293	0.312240386847407	0.102439022157341	0.0019756096880883	4.9047155
0.499999850988388	247.61083984375	0.395550625398755	0.131707318359986	0.00256097549572587	6.1489655
0.599999785423279	296.147003173828	0.478860893053934	0.164634140674025	0.00321951229125261	7.354273
0.700000107288361	347.686920166016	0.562171160709113	0.201219518203288	0.0039512193761766	8.634173
0.800000071525574	395.072204589844	0.645481399260461	0.234146340517327	0.00460975617170334	9.8109
0.900000035762787	441.213623046875	0.728560902643949	0.267073162831366	0.00519512221217155	10.956739
1	489.259796142578	0.811640347819775	0.307317066472024	0.00600000005215406	12.149878
1.10000002384186	535.759948730469	0.894950586371124	0.347560970112681	0.00687804911285639	13.304625
1.19999992847443	580.249633789063	0.978491618297994	0.391463428968564	0.0076829269528389	14.409445
1.29999995231628	627.375244140625	1.061801915057	0.428048777393997	0.00848780479282141	15.579724
1.39999985694885	669.32177734375	1.14511221181601	0.468292681034654	0.00929268263280392	16.62139
1.49999988079071	715.196228027344	1.22865324374288	0.501219532452524	0.00995121896266937	17.760598
1.59999978542328	756.558776855469	1.31219427566975	0.537804851774126	0.0106829265132546	18.787762
1.70000004768372	796.982543945313	1.39550445601344	0.570731703191996	0.0114146340638399	19.791614
1.80000007152557	837.823364257813	1.47904548794031	0.607317080721259	0.0120731713250279	20.805822
1.89999997615814	878.653381347656	1.56258651986718	0.640243873931468	0.0127317067235708	21.81976
2	919.847900390625	1.64589681662619	0.676829251460731	0.0134634142741561	22.842752
2.09999990463257	956.932250976563	1.72920699696988	0.7097561028786	0.0141219515353441	23.763674
2.20000004768372	993.780151367188	1.81274802889675	0.74268295429647	0.0147804878652096	24.678724
2.29999995231628	1029.38049316406	1.8958275904879	0.779268273618072	0.0155121944844723	25.562794
2.39999985694885	1066.22094726563	1.97936850599945	0.815853651147336	0.0162439029663801	26.47766
2.49999976158142	1104.05444335938	2.06267880275846	0.852439028676599	0.0169756095856428	27.417186
2.59999990463257	1137.14587402344	2.1457583643496	0.889024406205863	0.0177073180675507	28.238952
2.70000004768372	1168.94018554688	2.22906866110861	0.925609783735126	0.0184390246868134	29.028506
2.79999995231628	1201.66149902344	2.31237895786762	0.965853687375784	0.0192439015954733	29.84108
2.90000009536743	1232.43347167969	2.39545828662813	1.00243906490505	0.0199756100773811	30.605246
3	1261.24389648438	2.47853784821928	1.04268291033804	0.0207073166966438	31.3207
3.09999990463257	1287.72033691406	2.56184814497828	1.08292687218636	0.0215853657573462	31.978194
3.20000004768372	1316.80285644531	2.64492747373879	1.12317071761936	0.0223902445286512	32.700406
3.29999995231628	1343.29565429688	2.72800703532994	1.15609751082957	0.0230487808585167	33.358306
3.39999985694885	1365.57641601563	2.81108659692109	1.20000005699694	0.0238536577671766	33.911608
3.49999976158142	1386.91394042969	2.89416592568159	1.24024390242994	0.024731706827879	34.441488
3.59999990463257	1412.24841308594	2.9774762224406	1.28414633218199	0.0256097540259361	35.070624
3.70000004768372	1432.52416992188	3.06078651919961	1.32804876193404	0.0264878049492836	35.574136
3.79999995231628	1453.38708496094	3.14386608079076	1.37195119168609	0.0272926837205887	36.092228
3.90000009536743	1472.03784179688	3.22717614471912	1.41585362143815	0.0282439030706882	36.555384
4	1489.78308105469	3.31048644147813	1.45609758328646	0.0291219521313906	36.996056
4.09999990463257	1505.95971679688	3.39379673823714	1.50365848094225	0.0300000011920929	37.397772
4.19999980926514	1521.49438476563	3.47756850533187	1.55487807933241	0.0309512205421925	37.783548
4.29999971389771	1535.78979492188	3.56087880209088	1.59512192476541	0.0318292677402496	38.138548
4.40000009536743	1548.00952148438	3.64418909884989	1.64268293883651	0.0327804870903492	38.442004
4.5	1564.23742675781	3.72773013077676	1.68292678426951	0.0335853658616543	38.844996
4.59999990463257	1575.71618652344	3.81127116270363	1.72682921402156	0.0344634130597115	39.130048
4.70000028610229	1584.59033203125	3.89435049146414	1.77439022809267	0.0354146361351013	39.35042
4.80000019073486	1599.6103515625	3.97789152339101	1.82560971006751	0.0363658517599106	39.723416
4.90000009536743	1611.22106933594	4.06143255531788	1.87317072413862	0.0373170748353004	40.011748
5	1622.32592773438	4.14474308490753	1.91341468598694	0.0381951220333576	40.287516
5.09999990463257	1629.85693359375	4.2280531488359	1.96463405154645	0.0391463413834572	40.474536
5.19999980926514	1641.62316894531	4.31159418076277	2.01585376635194	0.0402439013123512	40.766728
5.29999971389771	1649.58972167969	4.39467374235392	2.06707324832678	0.0412682890892029	40.964564
5.40000009536743	1658.22216796875	4.47821477428079	2.11097556166351	0.0421463400125504	41.178936
5.5	1667.302734375	4.56152483820915	2.15853657573462	0.0430243872106075	41.404436
5.59999990463257	1671.916015625	4.6446043998003	2.21341452561319	0.0441951230168343	41.518996
5.70000028610229	1681.78491210938	4.72768396139145	2.2609755396843	0.0451463423669338	41.764072
5.80000019073486	1687.41296386719	4.81099402531981	2.3085365537554	0.0460975617170334	41.903836
5.90000009536743	1690.58203125	4.89407358691096	2.35243909992278	0.0469756089150906	41.982532
6	1700.54724121094	4.97715314850211	2.40365858189762	0.0480000004172325	42.23
6.09999990463257	1708.28686523438	5.06046321243048	2.45487806387246	0.0490243919193745	42.4222
6.19999980926514	1711.67639160156	5.14331227168441	2.51341471448541	0.0501951202750206	42.506372
6.29999971389771	1722.65295410156	5.22639136761427	2.56463419646025	0.0511463396251202	42.778956
6.40000009536743	1727.68920898438	5.30970189720392	2.61219521053135	0.0521707311272621	42.904024
6.5	1729.8369140625	5.39278145879507	2.66341469250619	0.0531219504773617	42.957356
6.59999990463257	1736.0244140625	5.47609152272344	2.72560981102288	0.0544390231370926	43.111012
6.70000028610229	1741.45788574219	5.55940205231309	2.76951212435961	0.0553170740604401	43.245944
6.80000019073486	1746.70178222656	5.64248114824295	2.81707313843071	0.0562682934105396	43.376164
6.90000009536743	1751.38525390625	5.7257916778326	2.86463415250182	0.0572195127606392	43.492472
7	1754.25854492188	5.80910174176097	2.91219516657293	0.0581707358360291	43.563824
7.09999990463257	1759.54919433594	5.89218130335212	2.97439028508961	0.0592682920396328	43.695208
7.19999980926514	1765.74731445313	5.97572233527899	3.02926823496819	0.0605121962726116	43.849128
7.29999971389771	1767.71301269531	6.05903239920735	3.07682924903929	0.0614634156227112	43.89794
7.40000009536743	1772.60424804688	6.1421119607985	3.1243902631104	0.0623414628207684	44.019404
7.5	1779.73022460938	6.22542249038816	3.17926821298897	0.0634390264749527	44.196368
7.59999990463257	1779.23583984375	6.30873255431652	3.23780486360192	0.0646829307079315	44.184088
7.70000028610229	1785.21655273438	6.39204261824489	3.29268304631114	0.0657804906368256	44.332608
7.80000019073486	1787.01501464844	6.47558365017176	3.34756099618971	0.0668048784136772	44.377272
7.90000009536743	1791.20727539063	6.55889417976141	3.39878047816455	0.0677560940384865	44.48138
8	1793.68493652344	6.64197374135256	3.44999996013939	0.0688536614179611	44.542908
8.10000038146973	1797.033203125	6.72551477327943	3.50487814284861	0.0699512213468552	44.626056
8.19999980926514	1800.77526855469	6.8090558052063	3.56341456063092	0.0711219534277916	44.71898
8.30000019073486	1799.09948730469	6.89213536679745	3.61829274334013	0.0722926780581474	44.677368
8.39999961853027	1804.04162597656	6.97567639872432	3.67317069321871	0.0733170732855797	44.800096
8.5	1809.57983398438	7.05875549465418	3.71707323938608	0.0741951242089272	44.937628
8.59999942779541	1809.22326660156	7.14183505624533	3.76829272136092	0.0752195119857788	44.928772
8.69999980926514	1815.84326171875	7.22514558583498	3.82682937197387	0.0763170719146729	45.093168
8.80000019073486	1816.78564453125	7.30845564976335	3.88170732185245	0.0774878039956093	45.116572
8.89999961853027	1820.06457519531	7.39153521135449	3.93658550456166	0.0786585360765457	45.197996
9	1822.38012695313	7.47484527528286	3.99146322160959	0.0797560960054398	45.2555
9.10000038146973	1822.359375	7.55815580487251	4.04634140431881	0.0808536559343338	45.254984
9.19999980926514	1825.474609375	7.64123490080237	4.10121958702803	0.0819512158632278	45.332344
9.30000019073486	1827.94750976563	7.72454543039203	4.14878036826849	0.0829756110906601	45.393756
9.39999961853027	1828.78991699219	7.80785549432039	4.20731725171208	0.0839999988675117	45.414676
9.5	1829.57067871094	7.89116602391005	4.26951237022877	0.08524389564991	45.434064
9.59999942779541	1830.79345703125	7.9744765534997	4.32804878801107	0.086414635181427	45.464428
9.69999980926514	1835.15637207031	8.05778615176678	4.38292697072029	0.0875853672623634	45.572776
9.80000019073486	1834.08239746094	8.14109668135643	4.4414633885026	0.0887560918927193	45.546104
9.89999961853027	1838.1259765625	8.22463724762201	4.49634157121181	0.0898536592721939	45.64652
10	1840.86755371094	8.30794777721167	4.55121928825974	0.0908780470490456	45.7146
10.1000003814697	1839.08837890625	8.39125830680132	4.60975617170334	0.0920487865805626	45.67042
10.1999998092651	1841.11059570313	8.47502984106541	4.66829258948565	0.0932195112109184	45.720636
10.3000001907349	1842.72900390625	8.55834037065506	4.72682947292924	0.0943902432918549	45.760828
10.3999996185303	1838.140625	8.64165090024471	4.78536589071155	0.0955609828233719	45.646884
10.5	1844.07263183594	8.7251914665103	4.83658537268639	0.0966585353016853	45.794192
10.5999994277954	1845.0712890625	8.80850199609995	4.8914635553956	0.0977560952305794	45.818992
10.6999998092651	1845.35778808594	8.89204256236553	4.94999997317791	0.0989268273115158	45.826108
10.8000001907349	1844.65661621094	8.97558405995369	5.00853639096022	0.10002438724041	45.808696
10.8999996185303	1846.8486328125	9.05866362154484	5.06707327440381	0.101268291473389	45.863132
11	1848.16442871094	9.14197321981192	5.12195099145174	0.10229267925024	45.895804
11.1000003814697	1848.40490722656	9.22528374940157	5.18048787489533	0.103390246629715	45.901776
11.1999998092651	1851.33520507813	9.30836331099272	5.23902429267764	0.104560971260071	45.974548
11.3000001907349	1852.27368164063	9.39167384058237	5.29756117612123	0.105878047645092	45.997852
11.3999996185303	1850.4296875	9.47521440684795	5.35975629463792	0.107121951878071	45.95206
11.5	1854.03149414063	9.55852493643761	5.4219514131546	0.10836585611105	46.041504
11.5999994277954	1851.61608886719	9.64160449802876	5.48048783093691	0.109463416039944	45.98152
11.6999998092651	1852.03930664063	9.72514506429434	5.54268294945359	0.110707320272923	45.992032
11.8000001907349	1853.51647949219	9.80845559388399	5.6012193672359	0.111878052353859	46.028716
11.8999996185303	1850.19067382813	9.89176612347364	5.66341448575258	0.113121949136257	45.946124
12	1849.5576171875	9.97507572174072	5.72560960426927	0.114439025521278	45.930404
12.1000003814697	1851.24475097656	10.0581552833319	5.78414648771286	0.115609757602215	45.9723
12.1999998092651	1853.36950683594	10.1414658129215	5.84634160622954	0.116853654384613	46.025064
12.3000001907349	1854.32702636719	10.2250073105097	5.91219495981932	0.118097558617592	46.048844
12.3999996185303	1852.55615234375	10.3083169087768	5.97073184326291	0.119268290698528	46.004868
12.5	1856.4912109375	10.3918584063649	6.03292696177959	0.120512187480927	46.102588
12.5999994277954	1854.12316894531	10.475168004632	6.09512208029628	0.121756091713905	46.04378
12.6999998092651	1852.46826171875	10.5587095022202	6.16097543388605	0.122999995946884	46.002684
12.8000001907349	1851.55786132813	10.6420200318098	6.21951231732965	0.124243900179863	45.980076
12.8999996185303	1852.31396484375	10.7255605980754	6.27804873511195	0.125487804412842	45.998852
13	1852.83740234375	10.808871127665	6.34390255436301	0.126804873347282	46.011852
13.1000003814697	1852.49731445313	10.8921816572547	6.40975590795279	0.128048777580261	46.003404
13.1999998092651	1851.99987792969	10.9757222235203	6.47195102646947	0.12929268181324	45.991052
13.3000001907349	1851.58544921875	11.0590327531099	6.53048790991306	0.130463406443596	45.98076
13.3999996185303	1852.67956542969	11.1423432826996	6.59268302842975	0.131780490279198	46.007932
13.5	1854.02880859375	11.2261148169637	6.6621950827539	0.1331707239151	46.041436
13.5999994277954	1850.28479003906	11.3091943785548	6.73170713707805	0.134414628148079	45.94846
13.6999998092651	1850.80981445313	11.3927349448204	6.79390225559473	0.135804876685143	45.9615
13.8000001907349	1851.98645019531	11.4760454744101	6.86341477558017	0.137121945619583	45.99072
13.8999996185303	1851.58129882813	11.5591250360012	6.92926812916994	0.138439029455185	45.980656
14	1849.06274414063	11.6424355655909	6.99146324768662	0.139682918787003	45.918112
14.1000003814697	1848.77185058594	11.7257451638579	7.06097576767206	0.141073167324066	45.910888
14.1999998092651	1848.17407226563	11.8088247254491	7.12682912126184	0.142390251159668	45.896044
14.3000001907349	1846.17065429688	11.8923662230372	7.1926829405129	0.14378048479557	45.846292
14.3999996185303	1845.59643554688	11.9754457846284	7.26585369557142	0.145170733332634	45.832036
14.5	1847.54187011719	12.058524414897	7.32804881408811	0.146414637565613	45.880344
14.5999994277954	1843.32055664063	12.1418349444866	7.39756086841226	0.147804886102676	45.775516
14.6999998092651	1848.03576660156	12.2251454740763	7.45609775185585	0.148975610733032	45.892612
14.8000001907349	1847.75122070313	12.3084560036659	7.52195110544562	0.150219514966011	45.885544
14.8999996185303	1844.78649902344	12.3919965699315	7.58414622396231	0.151536583900452	45.81192
15	1843.82763671875	12.4755380675197	7.65365874394774	0.152926832437515	45.788108
15.1000003814697	1843.24853515625	12.5586176291108	7.71951209753752	0.154317080974579	45.773728
15.1999998092651	1842.07531738281	12.6421581953764	7.78902461752295	0.155634149909019	45.744592
15.3000001907349	1839.12316894531	12.725468724966	7.85487797111273	0.15695121884346	45.671284
15.3999996185303	1838.75549316406	12.8087783232331	7.93170742690563	0.158560991287231	45.662152
15.5	1840.36938476563	12.8923198208213	7.99756124615669	0.159804880619049	45.702228
15.5999994277954	1836.05786132813	12.9753993824124	8.06707330048084	0.16112194955349	45.59516
15.6999998092651	1837.08679199219	13.0587099120021	8.13658535480499	0.162512198090553	45.620712
15.8000001907349	1835.7255859375	13.1422504782677	8.20975564420223	0.164121955633163	45.586908
15.8999996185303	1835.25329589844	13.2253300398588	8.27926862984896	0.165439024567604	45.57518
16	1835.76684570313	13.3086405694485	8.34512151777744	0.166829258203506	45.587936
16.1000003814697	1832.31420898438	13.3921811357141	8.4109753370285	0.168073177337646	45.502196
16.2000007629395	1832.17724609375	13.4752606973052	8.48414655774832	0.169536590576172	45.498792
16.2999992370605	1830.40673828125	13.5585712268949	8.55365861207247	0.170926824212074	45.454824
16.3999996185303	1829.03881835938	13.6418808251619	8.61951243132353	0.172243893146515	45.420856
16.5	1828.04162597656	13.7249603867531	8.69268272072077	0.173707321286201	45.396092
16.6000003814697	1824.30456542969	13.8080399483442	8.76585394144058	0.175243899226189	45.303288
16.7000007629395	1824.67761230469	13.8915814459324	8.83902423083782	0.176780492067337	45.312552
16.7999992370605	1821.29711914063	13.974430039525	8.91585368663073	0.178243905305862	45.228604
16.8999996185303	1818.81066894531	14.0575096011162	8.98902397602797	0.179634153842926	45.16686
17	1819.02490234375	14.1408201307058	9.05121956020594	0.180951222777367	45.17218
17.1000003814697	1818.12475585938	14.2238987609744	9.12438984960318	0.18234147131443	45.149824
17.2000007629395	1818.10754394531	14.3069783225656	9.1939028352499	0.183731704950333	45.149396
17.2999992370605	1816.13525390625	14.3900578841567	9.27804876118898	0.185341462492943	45.10042
17.3999996185303	1814.13134765625	14.4733684137464	9.35853645205498	0.187097564339638	45.050656
17.5	1811.72424316406	14.556678943336	9.43536590784788	0.188634157180786	44.99088
17.6000003814697	1806.94677734375	14.6397585049272	9.50853619724512	0.190024390816689	44.87224
17.7000007629395	1807.49584960938	14.7230681031942	9.58536565303802	0.191560983657837	44.885876
17.7999992370605	1803.02783203125	14.8063786327839	9.66219510883093	0.193024396896362	44.77492
17.8999996185303	1799.6865234375	14.889920130372	9.73902456462383	0.194634139537811	44.691944
18	1796.58911132813	14.9732297286391	9.82317049056292	0.19617073237896	44.615028
18.1000003814697	1791.59130859375	15.0567712262273	9.89268254488707	0.19778048992157	44.490916
18.2000007629395	1787.130859375	15.1403117924929	9.96951200067997	0.199243903160095	44.380148
18.2999992370605	1780.68737792969	15.2236223220825	10.049999691546	0.200926825404167	44.220136
18.3999996185303	1772.5537109375	15.3071628883481	10.1378047838807	0.202609747648239	44.018152
18.5	1758.56872558594	15.3907043859363	10.2292681112885	0.204292684793472	43.67086
18.6000003814697	119.287216186523	15.4742449522018	10.3865852579474	0.207000002264977	2.96228125
18.6299991607666	-7.93362617492676	15.4989380389452	10.7634142041206	0.214390248060226	-0.1970171875

File: Tensile_tests/PA12_C6_XZ_6 08-30-22 13 56 02 PM/DAQ- Time, … - (Timed).txt
File Path: C:\MTS TestSuite\Data Files\Chahine\DOE\PA12_C6_XZ_6 08-30-22 13 56 02 PM\DAQ- Time, … - (Timed).txt   
Test: MTS EM Tension (Extensometer)_Grand_Chahine 1
Test Run: PA12_C6_XZ_6
Date: 8/30/2022 1:55:34 PM


Time 	Load 	Crosshead 	Extensometer 	Strain 	Stress 
sec	N	mm	mm	mm/mm	N/mm²
0.0999999716877937	39.4824371337891	0.061617283790838	0.0146341462823329	0.00021951220696792	0.9859468125
0.199999943375587	91.6480407714844	0.144465986522846	0.0439024406659883	0.000804878072813153	2.288615
0.299999892711639	144.433563232422	0.228237797273323	0.0695121925673448	0.00139024388045073	3.6067635
0.399999886751175	196.588348388672	0.311778829200193	0.102439022157341	0.00204878044314682	4.9091615
0.499999850988388	245.421691894531	0.395089067751542	0.13902438513469	0.00270731723867357	6.128617
0.599999785423279	294.354522705078	0.478399335406721	0.171951222000644	0.00336585356853902	7.350557
0.700000107288361	344.114624023438	0.561940367333591	0.208536584977992	0.00409756088629365	8.593155
0.800000071525574	393.887329101563	0.645019870717078	0.252439029281959	0.00497560948133469	9.836068
0.900000035762787	445.712341308594	0.728099315892905	0.296341459034011	0.0057804873213172	11.130231
1	486.169647216797	0.811178819276392	0.336585362674668	0.00665853684768081	12.140522
1.10000002384186	535.471618652344	0.894719851203263	0.376829266315326	0.00746341468766332	13.37168
1.19999992847443	581.720825195313	0.978030147962272	0.41341464384459	0.0081951217725873	14.526606
1.29999995231628	625.894836425781	1.06134032830596	0.453658547485247	0.00899999961256981	15.629709
1.39999985694885	671.463073730469	1.14488136023283	0.486585369799286	0.00965853687375784	16.767629
1.49999988079071	715.544189453125	1.22819165699184	0.52317074732855	0.0103902444243431	17.868414
1.59999978542328	758.500061035156	1.31173268891871	0.563414650969207	0.0111951222643256	18.941098
1.70000004768372	799.456604003906	1.3950428692624	0.600000028498471	0.0119268288835883	19.963856
1.80000007152557	840.423828125	1.47881475277245	0.636585347820073	0.0125853661447763	20.98688
1.89999997615814	881.431701660156	1.56212493311614	0.665853673126549	0.0132439024746418	22.01092
2	922.0625	1.64543522987515	0.702439050655812	0.0139756090939045	23.025544
2.09999990463257	963.858337402344	1.72897626180202	0.739024369977415	0.0146341463550925	24.06926
2.20000004768372	998.220336914063	1.81228655856103	0.771951221395284	0.0153658539056778	24.92734
2.29999995231628	1033.70764160156	1.89559673890471	0.808536598924547	0.0160975605249405	25.813522
2.39999985694885	1071.57238769531	1.97890703566372	0.845121976453811	0.0168292671442032	26.759072
2.49999976158142	1105.26391601563	2.06221733242273	0.881707295775414	0.017560975626111	27.60041
2.59999990463257	1141.06384277344	2.14552762918174	0.921951199416071	0.018365852534771	28.494398
2.70000004768372	1172.41223144531	2.22860695794225	0.958536576945335	0.0190975610166788	29.277222
2.79999995231628	1207.15441894531	2.31191725470126	0.995121896266937	0.0198292694985867	30.144796
2.90000009536743	1235.83703613281	2.39499681629241	1.03536585811526	0.0206341445446014	30.861052
3	1264.095703125	2.47830711305141	1.07926828786731	0.0214390251785517	31.566722
3.09999990463257	1295.17431640625	2.56138644181192	1.10853661317378	0.0221707317978144	32.34281
3.20000004768372	1321.515625	2.64446600340307	1.14878045860678	0.0229024402797222	33.0006
3.29999995231628	1349.43493652344	2.72754556499422	1.19268288835883	0.0237804874777794	33.697796
3.39999985694885	1374.61279296875	2.81085562892258	1.23658531811088	0.0245853662490845	34.326532
3.49999976158142	1398.97448730469	2.89370445534587	1.2768292799592	0.0254634134471416	34.934884
3.59999990463257	1419.39086914063	2.97701475210488	1.32073170971125	0.026341462507844	35.44472
3.70000004768372	1442.77575683594	3.06032504886389	1.36097555514425	0.0271463412791491	36.02868
3.79999995231628	1462.83190917969	3.14340437762439	1.40487810131162	0.0280243903398514	36.52952
3.90000009536743	1483.61865234375	3.22694540955126	1.44512194674462	0.0288292672485113	37.0486
4	1500.51232910156	3.31025570631027	1.48902437649667	0.0297073181718588	37.470468
4.09999990463257	1517.49096679688	3.39356600306928	1.53658539056778	0.0306585356593132	37.894452
4.19999980926514	1530.45227050781	3.47710703499615	1.58414628822356	0.0315365865826607	38.21812
4.29999971389771	1549.14672851563	3.56064806692302	1.61707319784909	0.0322682932019234	38.684956
4.40000009536743	1563.95532226563	3.64372739568353	1.66097562760115	0.0331463403999805	39.054752
4.5	1577.48315429688	3.7272684276104	1.70853664167225	0.0340975597500801	39.392564
4.59999990463257	1589.19750976563	3.81080945953727	1.75609753932804	0.03504878282547	39.685092
4.70000028610229	1601.5693359375	3.89388902112842	1.80365855339915	0.0359268300235271	39.99404
4.80000019073486	1613.69506835938	3.97743005305529	1.8475609831512	0.0368780493736267	40.29684
4.90000009536743	1623.37243652344	4.06097108498216	1.90243904944509	0.0379024408757687	40.538504
5	1633.87121582031	4.14428114891052	1.95365864783525	0.0389268286526203	40.800676
5.09999990463257	1642.67626953125	4.22759167850018	1.99756096117198	0.0398048758506775	41.020552
5.19999980926514	1650.32641601563	4.31113271042705	2.04878044314682	0.0409024395048618	41.211592
5.29999971389771	1661.92126464844	4.39444277435541	2.0926829893142	0.041780486702919	41.501136
5.40000009536743	1669.14721679688	4.47775330394506	2.14756093919277	0.0428780503571033	41.68158
5.5	1675.509765625	4.56129433587193	2.20243912190199	0.043902438133955	41.840464
5.59999990463257	1684.46643066406	4.64414292946458	2.24268296733499	0.0447804890573025	42.064128
5.70000028610229	1691.63134765625	4.72745299339294	2.29390244930983	0.0457317046821117	42.243048
5.80000019073486	1698.22424316406	4.81053255498409	2.34146346338093	0.0466829240322113	42.407684
5.90000009536743	1709.52673339844	4.89361211657524	2.39634141325951	0.0477804914116859	42.689928
6	1713.99572753906	4.97692218050361	2.45121959596872	0.0489512160420418	42.801528
6.09999990463257	1719.42846679688	5.06000174209476	2.49512190930545	0.0498292669653893	42.937192
6.19999980926514	1725.40502929688	5.1428503356874	2.53902445547283	0.0507073141634464	43.08644
6.29999971389771	1730.50598144531	5.22592989727855	2.59024393744767	0.051658533513546	43.213816
6.40000009536743	1736.2578125	5.3092404268682	2.65609752386808	0.0529756098985672	43.357452
6.5	1740.14477539063	5.39231998845935	2.71463417448103	0.0541463419795036	43.454516
6.59999990463257	1748.06066894531	5.47563005238771	2.75853648781776	0.0550243929028511	43.652188
6.70000028610229	1751.06799316406	5.55894011631608	2.80609750188887	0.0559756122529507	43.727288
6.80000019073486	1754.16955566406	5.64201967790723	2.85365851595998	0.0570000000298023	43.80474
6.90000009536743	1760.05883789063	5.72533020749688	2.90121953003109	0.0579512193799019	43.951804
7	1763.97497558594	5.80864027142525	2.9670731164515	0.0591951236128807	44.0496
7.09999990463257	1771.4580078125	5.89195033535361	3.01829259842634	0.0602926835417748	44.236464
7.19999980926514	1774.56188964844	5.97526086494327	3.05853667668998	0.0610975585877895	44.313972
7.29999971389771	1780.03332519531	6.05857092887163	3.10609745793045	0.0620487779378891	44.450604
7.40000009536743	1782.96044921875	6.14165049046278	3.1646341085434	0.0631463453173637	44.5237
7.5	1786.01428222656	6.22519152238965	3.22317075915635	0.064390242099762	44.59996
7.59999990463257	1790.46240234375	6.30850158631802	3.27439024113119	0.0654146373271942	44.711036
7.70000028610229	1793.41479492188	6.39181211590767	3.32560972310603	0.0664390251040459	44.784764
7.80000019073486	1796.0390625	6.47535314783454	3.37682920508087	0.0673902481794357	44.850296
7.90000009536743	1798.5546875	6.55843270942569	3.43170738779008	0.0684878081083298	44.913116
8	1803.57177734375	6.64174277335405	3.48292686976492	0.0695121958851814	45.0384
8.10000038146973	1807.85192871094	6.72528380528092	3.54512198828161	0.0707560926675797	45.145284
8.19999980926514	1809.17150878906	6.80859433487058	3.60365863889456	0.0719268321990967	45.178236
8.30000019073486	1814.15661621094	6.89167343080044	3.64756095223129	0.0728780478239059	45.302724
8.39999961853027	1817.28295898438	6.97521446272731	3.69512196630239	0.0738292708992958	45.380792
8.5	1818.87084960938	7.05852499231696	3.74999991618097	0.0749268308281899	45.420448
8.59999942779541	1820.1748046875	7.14160455390811	3.80853656679392	0.0760975629091263	45.453008
8.69999980926514	1822.08532714844	7.22491461783648	3.85975604876876	0.0770487785339355	45.500716
8.80000019073486	1824.84155273438	7.30799417942762	3.91463423147798	0.078219510614872	45.569544
8.89999961853027	1824.47290039063	7.39107374101877	3.97317064926028	0.0793170779943466	45.56034
9	1828.50073242188	7.47461477294564	4.03170753270388	0.0805609747767448	45.66092
9.10000038146973	1830.63415527344	7.5576938688755	4.08292701467872	0.0815121904015541	45.714196
9.19999980926514	1831.66735839844	7.64100439846516	4.13780473172665	0.0826097577810287	45.739996
9.30000019073486	1835.20275878906	7.7240839600563	4.19634161517024	0.0837804824113846	45.828284
9.39999961853027	1835.25036621094	7.80739402398467	4.25121933221817	0.0849512219429016	45.829472
9.5	1837.49865722656	7.89070408791304	4.30975621566176	0.0859756097197533	45.885616
9.59999942779541	1841.59973144531	7.97424558550119	4.36463393270969	0.0871463418006897	45.988028
9.69999980926514	1841.21398925781	8.05755518376827	4.41585388034582	0.0882439017295837	45.978396
9.80000019073486	1844.54736328125	8.14063474535942	4.47439029812813	0.0894146338105202	46.061636
9.89999961853027	1847.3916015625	8.22417624294758	4.53292671591043	0.0905121937394142	46.13266
10	1847.21130371094	8.30748677253723	4.59146359935403	0.0916829258203506	46.128156
10.1000003814697	1848.76440429688	8.39102733880281	4.64634131640196	0.0928536653518677	46.16694
10.1999998092651	1849.08422851563	8.47456883639097	4.70853643491864	0.0940243899822235	46.174928
10.3000001907349	1850.61877441406	8.55787843465805	4.76341461762786	0.0951219499111176	46.213248
10.3999996185303	1851.90881347656	8.64141993224621	4.8146340996027	0.0961463451385498	46.245464
10.5	1852.23425292969	8.72496049851179	4.86951228231192	0.0973170697689056	46.253588
10.5999994277954	1854.37976074219	8.80804006010294	4.92804870009422	0.0984878093004227	46.307168
10.6999998092651	1856.29211425781	8.8915815576911	4.99024381861091	0.0997317135334015	46.35492
10.8000001907349	1857.0244140625	8.97512212395668	5.04512200132012	0.100756101310253	46.373208
10.8999996185303	1858.42260742188	9.05820168554783	5.09634148329496	0.101853653788567	46.408124
11	1859.30651855469	9.14174318313599	5.1475609652698	0.102804884314537	46.430196
11.1000003814697	1858.95861816406	9.22482274472713	5.20975608378649	0.104121945798397	46.421508
11.1999998092651	1859.44555664063	9.30790137499571	5.27195120230317	0.105292685329914	46.433668
11.3000001907349	1860.7705078125	9.39144287258387	5.33048762008548	0.106536589562893	46.466756
11.3999996185303	1861.79809570313	9.47475340217352	5.38902450352907	0.107707314193249	46.492416
11.5	1859.45202636719	9.5580630004406	5.443902220577	0.108804881572723	46.433832
11.5999994277954	1861.01794433594	9.64137353003025	5.50609733909369	0.109975606203079	46.472936
11.6999998092651	1863.16320800781	9.7246840596199	5.5609755218029	0.111073173582554	46.526504
11.8000001907349	1862.73645019531	9.80799365788698	5.62317064031959	0.112390249967575	46.515848
11.8999996185303	1866.20007324219	9.89130418747664	5.68170752376318	0.113487802445889	46.60234
12	1866.41552734375	9.97484568506479	5.74390264227986	0.114731706678867	46.60772
12.1000003814697	1867.79113769531	10.0579252466559	5.80243906006217	0.115975603461266	46.642072
12.1999998092651	1864.64929199219	10.141234844923	5.86829287931323	0.117292687296867	46.563616
12.3000001907349	1867.22058105469	10.2247763425112	5.92682929709554	0.118390247225761	46.627824
12.3999996185303	1868.16833496094	10.3080859407783	5.98536571487784	0.119560971856117	46.651492
12.5	1863.74243164063	10.3913964703679	6.0512195341289	0.120878055691719	46.540968
12.5999994277954	1867.74755859375	10.4749379679561	6.11707335337996	0.122195117175579	46.640984
12.6999998092651	1863.99426269531	10.5582475662231	6.17926847189665	0.123365856707096	46.54726
12.8000001907349	1862.36486816406	10.6417890638113	6.23780488967896	0.124609760940075	46.506568
12.8999996185303	1866.81225585938	10.7253296300769	6.29634130746126	0.125853657722473	46.617628
13	1864.76293945313	10.808409191668	6.35853642597795	0.127097561955452	46.566452
13.1000003814697	1865.72778320313	10.8919506892562	6.42073154449463	0.128268286585808	46.590548
13.1999998092651	1865.41394042969	10.9754912555218	6.48292666301131	0.129512190818787	46.582712
13.3000001907349	1866.99157714844	11.0585708171129	6.545121781528	0.130756095051765	46.622108
13.3999996185303	1865.50927734375	11.1421123147011	6.61097560077906	0.132146343588829	46.585092
13.5	1864.20556640625	11.2256528809667	6.68048765510321	0.13346341252327	46.552536
13.5999994277954	1865.78369140625	11.3087324425578	6.74634147435427	0.134780496358871	46.591944
13.6999998092651	1865.76037597656	11.392273940146	6.80853659287095	0.136097550392151	46.59136
13.8000001907349	1862.85241699219	11.475583538413	6.87439041212201	0.137414634227753	46.518744
13.8999996185303	1863.69201660156	11.5586631000042	6.94390246644616	0.138731718063354	46.539712
14	1862.83618164063	11.6419736295938	7.00609758496284	0.139975607395172	46.51834
14.1000003814697	1863.13635253906	11.7255141958594	7.07560963928699	0.141365855932236	46.525836
14.1999998092651	1859.69946289063	11.8085937574506	7.13780475780368	0.142609760165215	46.440008
14.3000001907349	1861.55212402344	11.8919042870402	7.20731727778912	0.143999993801117	46.486272
14.3999996185303	1863.07580566406	11.9752148166299	7.27317063137889	0.145317077636719	46.524324
14.5	1861.58776855469	12.058294378221	7.33902445062995	0.146780490875244	46.487164
14.5999994277954	1861.17333984375	12.1416039764881	7.39756086841226	0.147804886102676	46.476816
14.6999998092651	1858.7412109375	12.2249145060778	7.46341468766332	0.149121955037117	46.41608
14.8000001907349	1857.62219238281	12.3082250356674	7.52926850691438	0.150365859270096	46.388136
14.8999996185303	1857.11340332031	12.3915355652571	7.59512186050415	0.151756092905998	46.375432
15	1857.61389160156	12.4750761315227	7.66097567975521	0.1530731767416	46.387928
15.1000003814697	1854.88098144531	12.5581556931138	7.73048773407936	0.154536589980125	46.319684
15.1999998092651	1853.51232910156	12.6416962593794	7.79999978840351	0.155853658914566	46.285504
15.3000001907349	1853.04211425781	12.7252377569675	7.87317100912333	0.157317072153091	46.273764
15.3999996185303	1851.60144042969	12.8083173185587	7.94268306344748	0.158707320690155	46.237788
15.5	1851.19836425781	12.8918578848243	8.00487771630287	0.159951224923134	46.22772
15.5999994277954	1855.10009765625	12.9751684144139	8.0743907019496	0.161341458559036	46.325156
15.6999998092651	1850.46142578125	13.0582479760051	8.15121922641993	0.162878051400185	46.20932
15.8000001907349	1853.44543457031	13.1417885422707	8.22073128074408	0.164268299937248	46.283836
15.8999996185303	1850.65063476563	13.2250990718603	8.28658509999514	0.165658533573151	46.214044
16	1848.08276367188	13.3081786334515	8.3524389192462	0.166975617408752	46.14992
16.1000003814697	1848.85803222656	13.3919501677155	8.42195097357035	0.168292686343193	46.16928
16.2000007629395	1845.74462890625	13.4750297293067	8.49512219429016	0.169756099581718	46.091532
16.2999992370605	1844.92175292969	13.5581092908978	8.56463424861431	0.171146333217621	46.070984
16.3999996185303	1843.23156738281	13.6414198204875	8.63780453801155	0.172609761357307	46.028776
16.5	1842.67761230469	13.7247303500772	8.71097575873137	0.174073159694672	46.014944
16.6000003814697	1842.03308105469	13.8078099116683	8.78048781305552	0.175463408231735	45.998848
16.7000007629395	1838.10412597656	13.8911195099354	8.84634163230658	0.17685367166996	45.900736
16.7999992370605	1839.01525878906	13.9741990715265	8.91951192170382	0.178243905305862	45.923488
16.8999996185303	1839.22973632813	14.0570476651192	8.98536574095488	0.179560959339142	45.928844
17	1835.72924804688	14.1403581947088	9.04756132513285	0.180878043174744	45.841432
17.1000003814697	1835.60217285156	14.2234377563	9.117073379457	0.182121962308884	45.838256
17.2000007629395	1835.54528808594	14.3065173178911	9.19024366885424	0.183585360646248	45.836836
17.2999992370605	1835.34240722656	14.3898269161582	9.27073135972023	0.185268297791481	45.831772
17.3999996185303	1831.15661621094	14.4729064777493	9.34390258044004	0.186804890632629	45.727244
17.5	1829.10888671875	14.556217007339	9.41707286983728	0.188268288969994	45.676108
17.6000003814697	1828.74096679688	14.6395275369287	9.4902440905571	0.189658537507057	45.66692
17.7000007629395	1824.60400390625	14.7228380665183	9.56341437995434	0.191121965646744	45.563612
17.7999992370605	1826.49633789063	14.8061476647854	9.63658560067415	0.192585363984108	45.610868
17.8999996185303	1822.84265136719	14.889458194375	9.71341505646706	0.194048792123795	45.519628
18	1823.32556152344	14.9729987606406	9.79024358093739	0.195585355162621	45.531688
18.1000003814697	1822.46716308594	15.0563092902303	9.85609740018845	0.196975618600845	45.510252
18.2000007629395	1821.85192871094	15.1398507878184	9.92195121943951	0.198292672634125	45.494888
18.2999992370605	1822.01928710938	15.2231603860855	10.0024389103055	0.199902430176735	45.499068
18.3999996185303	1818.14892578125	15.3067018836737	10.0719509646297	0.20129269361496	45.40242
18.5	1817.11083984375	15.3904734179378	10.1524386554956	0.202902436256409	45.376496
18.6000003814697	1814.62780761719	15.4735529795289	10.2365855127573	0.204512193799019	45.314488
18.7000007629395	1812.61584472656	15.5570944771171	10.3097558021545	0.205975607037544	45.264248
18.7999992370605	1810.00158691406	15.6404040753841	10.3865852579474	0.207512199878693	45.198964
18.8999996185303	1806.90539550781	15.7237146049738	10.4707321152091	0.209268301725388	45.121648
19	1804.12231445313	15.8070251345634	10.5402441695333	0.210731700062752	45.052148
19.1000003814697	1803.57446289063	15.8905666321516	10.6207318603992	0.212195128202438	45.038468
19.2000007629395	1798.10559082031	15.9736461937428	10.6975613161922	0.213804870843887	44.9019
19.2999992370605	1800.12719726563	16.0569548606873	10.7817072421312	0.215414628386498	44.952384
19.3999996185303	1798.14025878906	16.1402653902769	10.8658540993929	0.217097565531731	44.902768
19.5	1794.83447265625	16.2233449518681	10.9426826238632	0.218707323074341	44.820216
19.6000003814697	1792.60717773438	16.3064245134592	11.0195120796561	0.220243901014328	44.764596
19.7000007629395	1791.28637695313	16.3895040750504	11.0999997705221	0.221853673458099	44.731612
19.7999992370605	1789.45043945313	16.4725836366415	11.176829226315	0.223463416099548	44.685768
19.8999996185303	1784.67358398438	16.5558941662312	11.2536586821079	0.224926829338074	44.56648
20	1781.74060058594	16.6392046958208	11.337804608047	0.226609766483307	44.493236
20.1000003814697	1777.62524414063	16.722284257412	11.4109758287668	0.228073164820671	44.390468
20.2000007629395	1776.1923828125	16.8053638190031	11.4914635196328	0.229609757661819	44.354688
20.2999992370605	1771.18627929688	16.8886743485928	11.5939024835825	0.231731697916985	44.229676
20.3999996185303	1765.96276855469	16.9717520475388	11.6707319393754	0.233268290758133	44.099236
20.5	1757.44445800781	17.0550625771284	11.7439022287726	0.23473171889782	43.88652
20.6000003814697	1745.07421875	17.1386040747166	11.8317073211074	0.236414641141891	43.577612
20.6900005340576	19.0136280059814	17.2133762389421	12.2743900865316	0.242048785090446	0.47480415625
