Repository: ChahGhim/SLS_PA2200_Degradation

# SLS_PA2200_Degradation
Raw and processed data accompanying the article "INDIVIDUAL AND COMBINED EFFECTS OF ENVIRONMENTAL AGING FACTORS ON THE MECHANICAL PROPERTIES OF SLS-FABRICATED PA12 PARTS" Chahine Ghimouz, Jean-Pierre Kenné, Lucas A. Hof.

Mechanical engineering department, École de technologie supérieure, 1100, rue Notre-Dame Ouest, Montreal, Québec, H3C1K3, Canada Systems Engineering Department, École de technologie supérieure, 1100, rue Notre-Dame Ouest, Montreal, Québec, H3C1K3 Canada

Data list:

File: Tensile_tests/PA12_C6_XZ_7 08-30-22 13 57 34 PM/DAQ- Time, … - (Timed).txt
File Path: C:\MTS TestSuite\Data Files\Chahine\DOE\PA12_C6_XZ_7 08-30-22 13 57 34 PM\DAQ- Time, … - (Timed).txt   
Test: MTS EM Tension (Extensometer)_Grand_Chahine 1
Test Run: PA12_C6_XZ_7
Date: 8/30/2022 1:57:10 PM


Time 	Load 	Crosshead 	Extensometer 	Strain 	Stress 
sec	N	mm	mm	mm/mm	N/mm²
0.100000277161598	41.4557609558105	0.061848055338487	0.00365853657058324	-7.31707332306542E-05	1.0360055
0.200000241398811	95.4723510742188	0.144465986522846	0.00731707314116647	7.31707332306542E-05	2.385914
0.300000220537186	148.343399047852	0.228237797273323	0.0329268295899965	0.000585365865845233	3.70719475
0.400000184774399	201.410217285156	0.312009593471885	0.0621951185166836	0.00117073173169047	5.033368
0.500000178813934	252.211883544922	0.395319861127064	0.0987804887699895	0.00190243893302977	6.3029335
0.600000143051147	300.099395751953	0.478630099678412	0.124390237033367	0.00248780474066734	7.4996725
0.700000107288361	350.617279052734	0.562171160709113	0.153658533236012	0.00307317078113556	8.762146
0.800000071525574	399.226837158203	0.645250605884939	0.186585370101966	0.00365853658877313	9.97693
0.900000035762787	448.621276855469	0.728330109268427	0.219512192416005	0.00431707315146923	11.211328
1	494.652069091797	0.811409554444253	0.252439029281959	0.00497560948133469	12.361666
1.10000026226044	540.390075683594	0.894719851203263	0.292682932922617	0.00585365854203701	13.504688
1.20000028610229	588.017272949219	0.978260883130133	0.340243888786063	0.00665853684768081	14.694921
1.30000019073486	635.180114746094	1.06157117988914	0.38048779242672	0.00753658544272184	15.87355
1.40000021457672	683.001403808594	1.14488136023283	0.417073169955984	0.00826829299330711	17.068634
1.50000011920929	725.330383300781	1.2284223921597	0.457317073596641	0.00907317083328962	18.126462
1.60000014305115	765.921569824219	1.31196342408657	0.493902422022074	0.00980487838387489	19.140862
1.70000004768372	810.935852050781	1.39527372084558	0.530487799551338	0.0104634147137403	20.265796
1.80000007152557	849.296691894531	1.47881475277245	0.563414650969207	0.0111951222643256	21.224458
1.89999997615814	892.014709472656	1.56235578469932	0.596341444179416	0.0119268288835883	22.292008
2	930.206604003906	1.64566596504301	0.632926821708679	0.0125853661447763	23.246448
2.10000038146973	969.048461914063	1.72897626180202	0.669512199237943	0.0133170736953616	24.21713
2.20000028610229	1007.06811523438	1.81251729372889	0.702439050655812	0.0139756090939045	25.167266
2.30000019073486	1046.77282714844	1.8958275904879	0.73536584386602	0.0146341463550925	26.15951
2.40000009536743	1082.04516601563	1.97913777083158	0.771951221395284	0.015439024195075	27.040988
2.50000023841858	1115.27392578125	2.06244806759059	0.808536598924547	0.0160975605249405	27.871396
2.60000014305115	1152.41064453125	2.14552762918174	0.841463392134756	0.0167560968548059	28.799466
2.70000004768372	1185.61657714844	2.22883792594075	0.874390243552625	0.0174146350473166	29.629304
2.79999995231628	1216.40783691406	2.31191725470126	0.914634147193283	0.0182195119559765	30.398796
2.90000009536743	1249.58227539063	2.39522755146027	0.954878050833941	0.0190243907272816	31.227846
3	1278.12036132813	2.47830711305141	0.995121896266937	0.0198292694985867	31.941032
3.10000038146973	1305.88110351563	2.56161717697978	1.0317072737962	0.0205609761178494	32.63479
3.20000028610229	1334.8154296875	2.64469673857093	1.06829265132546	0.021292682737112	33.357876
3.30000019073486	1361.01538085938	2.72777630016208	1.10853661317378	0.0220975615084171	34.012628
3.40000009536743	1386.10046386719	2.81085562892258	1.14878045860678	0.0229024402797222	34.63952
3.50000023841858	1406.23278808594	2.89393519051373	1.1890244204551	0.0237073171883821	35.14264
3.60000014305115	1431.208984375	2.97724548727274	1.22926826588809	0.0245121959596872	35.766812
3.70000004768372	1455.12670898438	3.06055578403175	1.2768292799592	0.0253902450203896	36.364532
3.79999995231628	1473.45166015625	3.14363511279225	1.31341465748847	0.0261951219290495	36.822484
3.90000009536743	1495.67663574219	3.22694540955126	1.35365850292146	0.0270000007003546	37.3779
4	1510.29602050781	3.31025570631027	1.39756093267351	0.0278780497610569	37.743248
4.10000038146973	1529.8017578125	3.39356600306928	1.43780489452183	0.0286829266697168	38.230708
4.20000028610229	1544.66198730469	3.47733777016401	1.48170732427388	0.0295609757304192	38.602072
4.30000019073486	1557.38195800781	3.56064806692302	1.52926833834499	0.0304390229284763	38.919952
4.40000009536743	1571.53942871094	3.64395836368203	1.58048782031983	0.0315365865826607	39.27376
4.5	1582.12841796875	3.7274993956089	1.62804883439094	0.0324146337807179	39.538384
4.59999990463257	1595.9150390625	3.81104042753577	1.67195126414299	0.0333658531308174	39.88292
4.70000028610229	1608.06396484375	3.89411975629628	1.71585369389504	0.0342439040541649	40.186528
4.80000019073486	1620.79174804688	3.97766102105379	1.76341459155083	0.0352682918310165	40.504604
4.90000009536743	1630.91149902344	4.06120205298066	1.81097560562193	0.0361463390290737	40.757504
5	1640.36779785156	4.14451211690903	1.85853661969304	0.0370975621044636	40.993824
5.10000038146973	1652.75207519531	4.22782218083739	1.90243904944509	0.0379756093025208	41.303312
5.20000028610229	1659.27905273438	4.31136321276426	1.95365864783525	0.0389999970793724	41.466428
5.30000019073486	1670.97668457031	4.39444277435541	2.00487812981009	0.0400243885815144	41.758756
5.40000009536743	1678.27758789063	4.47798380628228	2.05609761178494	0.0409756079316139	41.941212
5.5	1685.37280273438	4.56129433587193	2.10365862585604	0.0419999994337559	42.118524
5.59999990463257	1693.56713867188	4.64437389746308	2.14756093919277	0.0428780503571033	42.323308
5.70000028610229	1700.98828125	4.72768396139145	2.20609758980572	0.0439756065607071	42.508768
5.80000019073486	1705.66516113281	4.8107635229826	2.25731707178056	0.044999998062849	42.625644
5.90000009536743	1711.79968261719	4.89384308457375	2.30487808585167	0.0460243932902813	42.778948
6	1720.32202148438	4.97692218050361	2.3487803991884	0.0468292683362961	42.991928
6.10000038146973	1725.00036621094	5.06023271009326	2.40000011399388	0.047853659838438	43.108844
6.20000028610229	1732.00170898438	5.1430813036859	2.45121959596872	0.0489512160420418	43.283812
6.30000019073486	1737.4921875	5.22616086527705	2.49878037720919	0.0499024391174316	43.42102
6.40000009536743	1745.44018554688	5.30947092920542	2.54634139128029	0.0508536584675312	43.619648
6.5	1747.404296875	5.39255049079657	2.59024393744767	0.0517317093908787	43.668732
6.59999990463257	1755.29016113281	5.47586102038622	2.64878058806062	0.0527561008930206	43.865804
6.70000028610229	1759.19934082031	5.55917108431458	2.70731700584292	0.0539268255233765	43.963496
6.80000019073486	1763.36450195313	5.64201967790723	2.75853648781776	0.0550975613296032	44.067588
6.90000009536743	1768.58508300781	5.7255607098341	2.80243903398514	0.0559756122529507	44.198052
7	1771.61791992188	5.80887123942375	2.85365851595998	0.0569268316030502	44.273844
7.10000038146973	1776.72473144531	5.89195033535361	2.90121953003109	0.0579512193799019	44.401468
7.20000028610229	1782.54821777344	5.97549136728048	2.95609747990966	0.0590487793087959	44.547
7.30000019073486	1785.41638183594	6.05880189687014	3.01829259842634	0.0602195113897324	44.618676
7.40000009536743	1791.78088378906	6.14188145846128	3.06585361249745	0.0611707344651222	44.777732
7.5	1794.10522460938	6.22519152238965	3.10975615866482	0.0621219500899315	44.835816
7.59999990463257	1799.71447753906	6.30850158631802	3.15731717273593	0.0630731731653214	44.975996
7.70000028610229	1803.71313476563	6.39181211590767	3.2121951226145	0.0642439052462578	45.075924
7.80000019073486	1805.07897949219	6.47535314783454	3.27073177322745	0.0652682930231094	45.11006
7.90000009536743	1811.17114257813	6.55866321176291	3.32195125520229	0.0663658529520035	45.262304
8	1811.61450195313	6.64197374135256	3.37682920508087	0.0674634128808975	45.273384
8.10000038146973	1813.43640136719	6.72528380528092	3.43170738779008	0.0684878081083298	45.318916
8.19999980926514	1818.0546875	6.80859433487058	3.48658533766866	0.0695853680372238	45.434328
8.30000019073486	1819.24621582031	6.89190439879894	3.54146352037787	0.0706829279661179	45.464108
8.40000057220459	1820.57043457031	6.97544543072581	3.59634147025645	0.0718536600470543	45.4972
8.5	1823.30297851563	7.05852499231696	3.6548781208694	0.0730243921279907	45.565488
8.60000038146973	1826.44873046875	7.14160455390811	3.70243913494051	0.0739756077528	45.6441
8.69999980926514	1830.62878417969	7.22491461783648	3.75365861691535	0.0749999955296516	45.748564
8.80000019073486	1832.16455078125	7.30822468176484	3.80121963098645	0.0759512186050415	45.786944
8.89999961853027	1837.13366699219	7.39130424335599	3.85609758086503	0.0770487785339355	45.911124
9	1836.15966796875	7.47461477294564	3.91829246655107	0.078219510614872	45.886784
9.10000038146973	1839.57153320313	7.55792483687401	3.97317064926028	0.079390250146389	45.972048
9.19999980926514	1840.08740234375	7.64100439846516	4.02439013123512	0.0804146379232407	45.98494
9.30000019073486	1842.22192382813	7.72431446239352	4.07926831394434	0.0815121904015541	46.038284
9.40000057220459	1846.4892578125	7.80762499198318	4.13780473172665	0.0826097577810287	46.144928
9.5	1844.30834960938	7.89093505591154	4.18902421370149	0.0836341455578804	46.090424
9.60000038146973	1848.34606933594	7.97424558550119	4.24756109714508	0.0848780497908592	46.191328
9.69999980926514	1847.33557128906	8.05755518376827	4.29878057911992	0.0859024375677109	46.166076
9.80000019073486	1847.8720703125	8.14086571335793	4.35731699690223	0.0869999974966049	46.179484
9.89999961853027	1856.146484375	8.22440721094608	4.41219517961144	0.0880975648760796	46.386268
10	1853.17602539063	8.30771680921316	4.46707336232066	0.089268296957016	46.312032
10.1000003814697	1855.72729492188	8.39102733880281	4.52195107936859	0.09036585688591	46.375792
10.1999998092651	1855.92883300781	8.47456883639097	4.57682926207781	0.0914634093642235	46.380828
10.3000001907349	1857.72863769531	8.55810940265656	4.63902438059449	0.0926341488957405	46.425808
10.4000005722046	1855.70373535156	8.64141993224621	4.6975607983768	0.0938048809766769	46.375204
10.5	1857.763671875	8.72496049851179	4.75609768182039	0.0949756056070328	46.42668
10.6000003814697	1858.25	8.80827102810144	4.8146340996027	0.0961463451385498	46.438836
10.6999998092651	1858.18481445313	8.89181159436703	4.87317051738501	0.0973902493715286	46.437208
10.8000001907349	1857.7685546875	8.97535309195518	4.92804870009422	0.0984878093004227	46.426804
10.8999996185303	1861.15502929688	9.05843265354633	4.98658558353782	0.0996585339307785	46.511432
11	1858.40734863281	9.14174318313599	5.0487807020545	0.100829266011715	46.442768
11.1000003814697	1863.63269042969	9.22505278140306	5.10731711983681	0.102000005543232	46.573352
11.1999998092651	1862.89343261719	9.30813234299421	5.15487790107727	0.102951221168041	46.554876
11.3000001907349	1860.61413574219	9.39144287258387	5.21707301959395	0.104195117950439	46.497916
11.4000005722046	1865.30090332031	9.47498343884945	5.27926813811064	0.105439022183418	46.61504
11.5	1865.78771972656	9.5582939684391	5.33780502155423	0.106609754264355	46.627208
11.6000003814697	1863.90417480469	9.64137353003025	5.39268273860216	0.107780486345291	46.580136
11.6999998092651	1864.48095703125	9.72491502761841	5.45121962204576	0.108951218426228	46.594552
11.8000001907349	1863.79638671875	9.80822462588549	5.51341474056244	0.110121950507164	46.577444
11.8999996185303	1864.75610351563	9.89153515547514	5.57195115834475	0.111219510436058	46.601428
12	1864.28674316406	9.97484568506479	5.62682934105396	0.112390249967575	46.589696
12.1000003814697	1866.14709472656	10.0579252466559	5.68902445957065	0.113634154200554	46.636188
12.1999998092651	1862.30590820313	10.141234844923	5.74390264227986	0.11480487883091	46.540196
12.3000001907349	1865.58618164063	10.2247763425112	5.80609776079655	0.116048783063889	46.622172
12.4000005722046	1866.62939453125	10.3080859407783	5.86463417857885	0.117219507694244	46.64824
12.5	1862.2841796875	10.3916274383664	5.93048799782991	0.118463411927223	46.539652
12.6000003814697	1862.544921875	10.4749379679561	5.98902441561222	0.11963415145874	46.546168
12.6999998092651	1861.85314941406	10.5584785342216	6.0512195341289	0.120878055691719	46.52888
12.8000001907349	1862.53430175781	10.6417890638113	6.12073158845305	0.122268289327621	46.545904
12.8999996185303	1861.95776367188	10.7253296300769	6.17926847189665	0.1235121935606	46.531496
13	1858.24279785156	10.8086401596665	6.24146359041333	0.124756097793579	46.438656
13.1000003814697	1858.88488769531	10.8919506892562	6.30365870893002	0.125926822423935	46.4547
13.1999998092651	1858.38256835938	10.9754912555218	6.3658538274467	0.127170726656914	46.442148
13.3000001907349	1857.17395019531	11.0588017851114	6.42439024522901	0.128341466188431	46.411944
13.4000005722046	1860.74768066406	11.1421123147011	6.49024406448007	0.129731714725494	46.501256
13.5	1858.58630371094	11.2258838489652	6.55609741806984	0.130975604057312	46.44724
13.6000003814697	1859.263671875	11.3089634105563	6.61829253658652	0.132219508290291	46.464168
13.6999998092651	1856.42065429688	11.3925039768219	6.68048765510321	0.133536592125893	46.39312
13.8000001907349	1857.79467773438	11.475583538413	6.74634147435427	0.134853661060333	46.427456
13.8999996185303	1857.32885742188	11.5588940680027	6.81219529360533	0.136097550392151	46.415816
14	1856.85595703125	11.6422045975924	6.87439041212201	0.137414634227753	46.403996
14.1000003814697	1855.46594238281	11.7255141958594	6.94756116718054	0.138878047466278	46.36926
14.1999998092651	1852.10131835938	11.8085937574506	7.01341452077031	0.140048772096634	46.285176
14.3000001907349	1850.78771972656	11.8921352550387	7.07926834002137	0.141439020633698	46.252348
14.4000005722046	1850.142578125	11.9752148166299	7.14512215927243	0.142756089568138	46.236224
14.5	1847.44201660156	12.058294378221	7.20731727778912	0.14407317340374	46.168736
14.6000003814697	1847.72241210938	12.1416039764881	7.27317063137889	0.145390242338181	46.175744
14.6999998092651	1850.18188476563	12.2249145060778	7.33902445062995	0.146634146571159	46.237208
14.8000001907349	1845.41857910156	12.3082250356674	7.4085365049541	0.1479512155056	46.118172
14.8999996185303	1845.572265625	12.391765601933	7.47073162347078	0.149268299341202	46.122012
15	1844.54528808594	12.4750761315227	7.54024367779493	0.150658532977104	46.096348
15.1000003814697	1844.37805175781	12.5583866611123	7.60609749704599	0.151975616812706	46.092168
15.1999998092651	1839.79748535156	12.6419272273779	7.66829261556268	0.153219521045685	45.977696
15.3000001907349	1838.36022949219	12.7252377569675	7.73780466988683	0.154609754681587	45.941776
15.4000005722046	1837.5205078125	12.8085482865572	7.80731718987226	0.156073167920113	45.920792
15.5	1833.20288085938	12.8920888528228	7.8804874792695	0.157390236854553	45.812892
15.6000003814697	1829.70715332031	12.9753993824124	7.9609751701355	0.159000009298325	45.725532
15.6999998092651	1828.21166992188	13.0584789440036	8.02317075431347	0.160317063331604	45.68816
15.8000001907349	1823.9208984375	13.1417885422707	8.09634104371071	0.161707311868668	45.580928
15.8999996185303	1819.73742675781	13.2250990718603	8.17317049950361	0.163317084312439	45.476384
16	1815.31982421875	13.30840960145	8.25365819036961	0.164926826953888	45.365984
16.1000003814697	1805.87023925781	13.3919501677155	8.33048764616251	0.166536584496498	45.129832
16.2000007629395	1785.36535644531	13.4752606973052	8.42195097357035	0.168292686343193	44.617404
16.25	-14.3052387237549	13.5168004781008	8.7256096303463	0.170634150505066	-0.35749690625

File: Tensile_tests/PA12_C6_XZ_8 08-30-22 13 59 07 PM/DAQ- Time, … - (Timed).txt
File Path: C:\MTS TestSuite\Data Files\Chahine\DOE\PA12_C6_XZ_8 08-30-22 13 59 07 PM\DAQ- Time, … - (Timed).txt   
Test: MTS EM Tension (Extensometer)_Grand_Chahine 1
Test Run: PA12_C6_XZ_8
Date: 8/30/2022 1:58:39 PM


Time 	Load 	Crosshead 	Extensometer 	Strain 	Stress 
sec	N	mm	mm	mm/mm	N/mm²
0.0999999716877937	44.223804473877	0.061848055338487	0.0182926833076635	0.000292682932922617	1.09214
0.199999943375587	94.803092956543	0.144696765346453	0.0439024406659883	0.000804878072813153	2.34123325
0.299999892711639	145.706619262695	0.228468561545014	0.0768292666180059	0.00146341463550925	3.598334
0.399999886751175	197.564437866211	0.312009593471885	0.109756096208002	0.00212195119820535	4.8790015
0.499999850988388	249.769241333008	0.395319861127064	0.13902438513469	0.00270731723867357	6.1682385
0.599999785423279	299.2265625	0.478630099678412	0.168292681337334	0.0032926828134805	7.389624
0.699999809265137	348.396728515625	0.562171160709113	0.201219518203288	0.0039512193761766	8.603918
0.79999977350235	396.279418945313	0.645250605884939	0.230487799854018	0.00453658541664481	9.786417
0.900000035762787	444.004211425781	0.728330109268427	0.267073162831366	0.00526829250156879	10.965016
1	491.18505859375	0.811409554444253	0.307317066472024	0.00607317080721259	12.130183
1.10000002384186	536.465698242188	0.894950586371124	0.362195132765919	0.00717073166742921	13.248422
1.19999992847443	580.86865234375	0.978260883130133	0.406097562517971	0.00797560997307301	14.344986
1.29999995231628	625.465576171875	1.06157117988914	0.442682940047234	0.00870731752365828	15.44634
1.39999985694885	670.515808105469	1.14511221181601	0.471951207146049	0.00936585385352373	16.55889
1.49999988079071	714.482666015625	1.2284223921597	0.504878058563918	0.010097561404109	17.644684
1.59999978542328	756.155822753906	1.31196342408657	0.537804851774126	0.0106829265132546	18.673834
1.69999980926514	796.5966796875	1.39527372084558	0.57439022930339	0.0114146340638399	19.672552
1.79999971389771	839.797058105469	1.47881475277245	0.607317080721259	0.0121463416144252	20.739416
1.89999997615814	881.143615722656	1.56235578469932	0.643902458250523	0.0128780491650105	21.760502
2	919.877990722656	1.64566596504301	0.68414636189118	0.0136097557842731	22.717076
2.09999990463257	960.273254394531	1.72897626180202	0.720731681212783	0.0142682921141386	23.714666
2.20000004768372	997.37646484375	1.81251729372889	0.760975584853441	0.0150731708854437	24.630958
2.29999995231628	1031.45397949219	1.8958275904879	0.797560962382704	0.0158780477941036	25.472528
2.39999985694885	1068.04956054688	1.97913777083158	0.830487813800573	0.0165365859866142	26.376284
2.49999976158142	1104.14575195313	2.06244806759059	0.867073191329837	0.0172682926058769	27.267706
2.59999990463257	1135.57873535156	2.1457583643496	0.903658510651439	0.0179999992251396	28.043966
2.69999980926514	1170.86364746094	2.22883792594075	0.936585362069309	0.0187317077070475	28.915354
2.79999971389771	1202.02612304688	2.31214798986912	0.980487791821361	0.0195365864783525	29.684934
2.90000009536743	1232.30249023438	2.39522755146027	1.02073175366968	0.0202682912349701	30.432632
3	1263.90026855469	2.47853784821928	1.05365854687989	0.0209999997168779	31.212964
3.09999990463257	1293.626953125	2.56161717697978	1.09390239231288	0.021804878488183	31.947086
3.20000004768372	1317.02331542969	2.64469673857093	1.1341463541612	0.022609755396843	32.524876
3.29999995231628	1344.83935546875	2.72777630016208	1.17073173169047	0.0233414620161057	33.211814
3.39999985694885	1371.1982421875	2.81108659692109	1.21097557712346	0.0240731704980135	33.862768
3.49999976158142	1391.72814941406	2.89393519051373	1.25487800687552	0.0250243917107582	34.369768
3.59999990463257	1416.2841796875	2.97724548727274	1.29878043662757	0.025829266756773	34.976196
3.69999980926514	1433.89221191406	3.06055578403175	1.34268298279494	0.0267073158174753	35.41104
3.79999971389771	1455.62707519531	3.14363511279225	1.38292682822794	0.0275853648781776	35.9478
3.90000009536743	1475.03295898438	3.22717614471912	1.42317079007626	0.0283902436494827	36.427044
4	1492.23278808594	3.31048644147813	1.46707321982831	0.0292682927101851	36.851804
4.09999990463257	1508.85668945313	3.39379673823714	1.51097564958036	0.030073169618845	37.262344
4.19999980926514	1524.62524414063	3.47733777016401	1.55487807933241	0.0310243889689446	37.65176
4.29999971389771	1541.57482910156	3.56087880209088	1.6024389769882	0.0319756120443344	38.070344
4.40000009536743	1555.49108886719	3.64395836368203	1.64634152315557	0.0328536592423916	38.414016
4.5	1571.30249023438	3.7274993956089	1.69390242081136	0.0337317064404488	38.804492
4.59999990463257	1583.64831542969	3.81104042753577	1.73414638265967	0.0345365852117538	39.10938
4.69999980926514	1594.16613769531	3.89411975629628	1.77804881241173	0.0354878045618534	39.369124
4.79999971389771	1605.79846191406	3.97766102105379	1.82560971006751	0.036439023911953	39.656396
4.90000009536743	1615.09814453125	4.06120205298066	1.86951213981956	0.0373170748353004	39.886056
5	1626.42504882813	4.14451211690903	1.91707315389067	0.0381951220333576	40.165784
5.09999990463257	1636.63342285156	4.22782218083739	1.96463405154645	0.0392195135354996	40.417888
5.19999980926514	1644.72778320313	4.31136321276426	2.01585376635194	0.0401707328855991	40.617784
5.29999971389771	1656.17602539063	4.39444277435541	2.05975607968867	0.0411219522356987	40.900508
5.40000009536743	1665.66418457031	4.47798380628228	2.10731709375978	0.0420731715857983	41.134824
5.5	1672.37963867188	4.56129433587193	2.15487810783088	0.0430243872106075	41.300668
5.59999990463257	1680.53479003906	4.64437389746308	2.20609758980572	0.0440487824380398	41.502064
5.69999980926514	1687.79602050781	4.72768396139145	2.25365860387683	0.044999998062849	41.681384
5.79999971389771	1695.79870605469	4.8107635229826	2.30487808585167	0.0459512174129486	41.87902
5.90000009536743	1701.83239746094	4.89384308457375	2.3487803991884	0.0469024404883385	42.028024
6	1706.76477050781	4.97715314850211	2.40000011399388	0.047853659838438	42.149832
6.09999990463257	1713.38354492188	5.06023271009326	2.46219523251057	0.0490975603461266	42.313288
6.19999980926514	1720.49060058594	5.1430813036859	2.50243907794356	0.0499756075441837	42.488804
6.29999971389771	1725.603515625	5.22616086527705	2.55000009201467	0.0509268268942833	42.615072
6.40000009536743	1731.95849609375	5.30970189720392	2.5939024053514	0.0518048778176308	42.772012
6.5	1735.33374023438	5.39255049079657	2.64512188732624	0.0528292693197727	42.855364
6.59999990463257	1743.3662109375	5.47586102038622	2.70365853793919	0.0539268255233765	43.053732
6.69999980926514	1747.755859375	5.55917108431458	2.76219518855214	0.0550975613296032	43.16214
6.79999971389771	1753.638671875	5.64225064590573	2.80975620262325	0.0560487806797028	43.30742
6.90000009536743	1759.15991210938	5.7255607098341	2.85731698386371	0.0570731684565544	43.443772
7	1764.88537597656	5.80887123942375	2.90487799793482	0.0579512193799019	43.585164
7.09999990463257	1767.79797363281	5.89218130335212	2.95243901200593	0.0589756108820438	43.657092
7.19999980926514	1773.07189941406	5.97549136728048	3.01097566261888	0.0600731708109379	43.787336
7.29999971389771	1776.64172363281	6.05880189687014	3.06219514459372	0.0610975585877895	43.875496
7.40000009536743	1780.79370117188	6.14188145846128	3.10975615866482	0.0620487779378891	43.978032
7.5	1783.18566894531	6.22542249038816	3.15000000409782	0.0629268288612366	44.037104
7.59999990463257	1788.72961425781	6.30873255431652	3.20853665471077	0.0640243887901306	44.174016
7.69999980926514	1792.33996582031	6.39204261824489	3.26341460458934	0.065195120871067	44.263176
7.79999971389771	1796.26928710938	6.47535314783454	3.31829278729856	0.0662195086479187	44.360216
7.90000009536743	1799.95739746094	6.55866321176291	3.3695122692734	0.0673170685768127	44.451296
8	1803.89697265625	6.64197374135256	3.42073175124824	0.068341463804245	44.548584
8.10000038146973	1808.8388671875	6.72551477327943	3.47195123322308	0.0693658590316772	44.670628
8.19999980926514	1809.99438476563	6.80882483720779	3.53048788383603	0.0703902468085289	44.699164
8.30000019073486	1811.15515136719	6.89190439879894	3.5853658337146	0.0716341435909271	44.727832
8.39999961853027	1814.57629394531	6.97544543072581	3.64024401642382	0.0727317035198212	44.81232
8.5	1817.45593261719	7.05875549465418	3.69146349839866	0.0737560987472534	44.883436
8.59999942779541	1822.4384765625	7.14160455390811	3.73902427963912	0.0747073143720627	45.006484
8.69999980926514	1821.02124023438	7.22514558583498	3.79024399444461	0.0757317095994949	44.971484
8.80000019073486	1826.48046875	7.30822468176484	3.84146347641945	0.0766829252243042	45.106304
8.89999961853027	1825.01721191406	7.39130424335599	3.89999989420176	0.0778536573052406	45.070164
9	1830.91040039063	7.47484527528286	3.95487807691097	0.0789512246847153	45.215704
9.10000038146973	1832.6669921875	7.55792483687401	4.00975625962019	0.0800487771630287	45.259084
9.19999980926514	1836.5234375	7.64123490080237	4.05731704086065	0.0810731649398804	45.35432
9.30000019073486	1838.93469238281	7.72454543039203	4.11585345864296	0.0822439044713974	45.413868
9.39999961853027	1839.47924804688	7.80762499198318	4.17073164135218	0.0832682922482491	45.427316
9.5	1843.92614746094	7.89093505591154	4.22560982406139	0.0843658596277237	45.537136
9.59999942779541	1843.29760742188	7.9744765534997	4.27682930603623	0.0854634121060371	45.521612
9.69999980926514	1841.55712890625	8.05778615176678	4.33170748874545	0.0865609794855118	45.478632
9.80000019073486	1845.5498046875	8.14086571335793	4.39024390652776	0.0876585394144058	45.577232
9.89999961853027	1846.07556152344	8.22440721094608	4.44512208923697	0.0887560918927193	45.590216
10	1847.01818847656	8.30771680921316	4.4999998062849	0.0899268314242363	45.613496
10.1000003814697	1848.90991210938	8.39102733880281	4.56219492480159	0.0910975635051727	45.660212
10.1999998092651	1851.37158203125	8.47456883639097	4.61341440677643	0.0921219512820244	45.721008
10.3000001907349	1853.48583984375	8.55810940265656	4.66829258948565	0.0932195112109184	45.77322
10.3999996185303	1852.86730957031	8.64141993224621	4.72682947292924	0.0944634154438972	45.757944
10.5	1855.05981445313	8.72496049851179	4.78170718997717	0.0955609828233719	45.812092
10.5999994277954	1856.61376953125	8.80827102810144	4.84024407342076	0.0966585353016853	45.850468
10.6999998092651	1856.87341308594	8.89181159436703	4.89512179046869	0.0977560952305794	45.85688
10.8000001907349	1860.05432128906	8.97535309195518	4.94634127244353	0.0989268273115158	45.935432
10.8999996185303	1858.56018066406	9.05843265354633	5.00487815588713	0.100097566843033	45.898536
11	1860.02282714844	9.14174318313599	5.06341457366943	0.101195119321346	45.934656
11.1000003814697	1859.01147460938	9.22505278140306	5.11829275637865	0.102219514548779	45.90968
11.1999998092651	1862.1494140625	9.30813234299421	5.17317093908787	0.103317067027092	45.987172
11.3000001907349	1862.96398925781	9.39144287258387	5.23170735687017	0.104487806558609	46.007288
11.3999996185303	1863.1875	9.47498343884945	5.29390247538686	0.105731710791588	46.012808
11.5	1863.70690917969	9.5582939684391	5.35609759390354	0.106975615024567	46.025636
11.5999994277954	1864.640625	9.64160449802876	5.41097577661276	0.108146339654922	46.048696
11.6999998092651	1865.43273925781	9.72491502761841	5.47317089512944	0.109390243887901	46.068256
11.8000001907349	1868.61437988281	9.80822462588549	5.53536601364613	0.11063414812088	46.146832
11.8999996185303	1866.91723632813	9.89153515547514	5.59024373069406	0.111658535897732	46.10492
12	1867.72412109375	9.97507572174072	5.64512191340327	0.112756103277206	46.124844
12.1000003814697	1864.82019042969	10.0581552833319	5.70731703191996	0.114073164761066	46.053132
12.1999998092651	1867.27185058594	10.1414658129215	5.76585344970226	0.115243904292583	46.113676
12.3000001907349	1864.15246582031	10.2250073105097	5.82804856821895	0.11641463637352	46.03664
12.3999996185303	1866.56726074219	10.3080859407783	5.88292675092816	0.117585368454456	46.096276
12.5	1867.5390625	10.3916274383664	5.94146363437176	0.118756100535393	46.120276
12.5999994277954	1864.92016601563	10.475168004632	6.00365875288844	0.119926825165749	46.0556
12.6999998092651	1868.35595703125	10.5584785342216	6.06219517067075	0.121097564697266	46.140448
12.8000001907349	1867.35107421875	10.6417890638113	6.12439028918743	0.122341468930244	46.115632
12.8999996185303	1867.54040527344	10.7253296300769	6.19024410843849	0.123658537864685	46.120308
13	1871.47045898438	10.8086401596665	6.2487805262208	0.124829269945621	46.217364
13.1000003814697	1869.33251953125	10.8921816572547	6.31097564473748	0.126073181629181	46.164564
13.1999998092651	1867.68286132813	10.9754912555218	6.37317076325417	0.127317070960999	46.123824
13.3000001907349	1869.77905273438	11.0588017851114	6.43170718103647	0.128560975193977	46.175592
13.3999996185303	1866.12316894531	11.1423432826996	6.49390229955316	0.129731714725494	46.085308
13.5	1867.17565917969	11.2258838489652	6.55243918299675	0.13090243935585	46.1113
13.5999994277954	1866.25573730469	11.3089634105563	6.61463430151343	0.132146343588829	46.088584
13.6999998092651	1867.07312011719	11.3925039768219	6.67317071929574	0.133390247821808	46.108768
13.8000001907349	1867.91650390625	11.4758145064116	6.7390245385468	0.134634137153625	46.129596
13.8999996185303	1862.90686035156	11.5588940680027	6.79756095632911	0.135878041386604	46.00588
14	1866.45520019531	11.6422045975924	6.85975607484579	0.137121945619583	46.093508
14.1000003814697	1864.89343261719	11.7257451638579	6.92560989409685	0.138365849852562	46.05494
14.1999998092651	1866.02124023438	11.8088247254491	6.98414631187916	0.139609754085541	46.082792
14.3000001907349	1867.33740234375	11.8921352550387	7.04634143039584	0.140780493617058	46.115296
14.3999996185303	1865.26086425781	11.9754457846284	7.11585348471999	0.142097562551498	46.064012
14.5	1865.21618652344	12.058524414897	7.17439036816359	0.143414631485939	46.062908
14.5999994277954	1861.68225097656	12.1418349444866	7.24024372175336	0.144658535718918	45.975636
14.6999998092651	1861.74951171875	12.2251454740763	7.3097562417388	0.146048784255981	45.977296
14.8000001907349	1862.84558105469	12.3084560036659	7.37560959532857	0.147439032793045	46.004364
14.8999996185303	1860.2119140625	12.391765601933	7.44146341457963	0.148756086826324	45.939324
15	1861.7587890625	12.4753070995212	7.50365853309631	0.149926826357841	45.977528
15.1000003814697	1859.39416503906	12.5583866611123	7.56951235234737	0.151243895292282	45.919132
15.1999998092651	1859.58715820313	12.6419272273779	7.63170747086406	0.152487799525261	45.923896
15.3000001907349	1859.94812011719	12.725468724966	7.69756082445383	0.153878048062325	45.932812
15.3999996185303	1860.27319335938	12.8085482865572	7.76341464370489	0.155195116996765	45.94084
15.5	1859.72033691406	12.8920888528228	7.83292669802904	0.156585365533829	45.927184
15.5999994277954	1858.74743652344	12.9753993824124	7.90243875235319	0.157902449369431	45.90316
15.6999998092651	1857.98120117188	13.0584789440036	7.97560997307301	0.159439012408257	45.884236
15.8000001907349	1852.57238769531	13.1420195102692	8.04146379232407	0.160682931542397	45.75066
15.8999996185303	1853.40087890625	13.2253300398588	8.11097584664822	0.162000000476837	45.77112
16	1851.26550292969	13.30840960145	8.17682966589928	0.163390249013901	45.718388
16.1000003814697	1849.314453125	13.3919501677155	8.24634172022343	0.164780482649803	45.670204
16.2000007629395	1851.07531738281	13.4752606973052	8.31219553947449	0.166170731186867	45.713692
16.2999992370605	1849.72265625	13.5583402588964	8.37804842740297	0.167487800121307	45.680284
16.3999996185303	1849.96020507813	13.641650788486	8.44390224665403	0.168731719255447	45.686152
16.5	1850.03601074219	13.7249603867531	8.50975606590509	0.170048773288727	45.688024
16.6000003814697	1846.78625488281	13.8078099116683	8.58292728662491	0.171512201428413	45.607768
16.6999988555908	1848.455078125	13.8913504779339	8.65243934094906	0.172829270362854	45.64898
16.7999992370605	1845.87231445313	13.974430039525	8.7256096303463	0.174292683601379	45.5852
16.8999996185303	1845.43786621094	14.0572786331177	8.79146344959736	0.175756096839905	45.574468
17	1843.23449707031	14.1405891627073	8.86097550392151	0.177146345376968	45.520056
17.1000003814697	1840.56616210938	14.2236687242985	8.93048755824566	0.17846342921257	45.45416
17.2000007629395	1840.74206542969	14.3067482858896	8.99999961256981	0.17978048324585	45.458504
17.2999992370605	1839.92004394531	14.3900578841567	9.05853696167469	0.18109755218029	45.438204
17.3999996185303	1838.39733886719	14.4731374457479	9.12804901599884	0.182414636015892	45.4006
17.5	1836.71838378906	14.5564479753375	9.19756107032299	0.183731704950333	45.359136
17.6000003814697	1836.06323242188	14.6395275369287	9.27804876118898	0.185414627194405	45.342956
17.6999988555908	1836.56762695313	14.7228380665183	9.35487821698189	0.187024399638176	45.355412
17.7999992370605	1834.11950683594	14.8061476647854	9.42439027130604	0.188341453671455	45.294952
17.8999996185303	1835.50427246094	14.8896891623735	9.50121972709894	0.189878046512604	45.329152
18	1831.66772460938	14.9732297286391	9.57073178142309	0.191268295049667	45.234404
18.1000003814697	1830.19152832031	15.0565402582288	9.63292643427849	0.192512199282646	45.197948
18.2000007629395	1828.21875	15.1400808244944	9.70975589007139	0.194048792123795	45.149232
18.2999992370605	1823.5546875	15.223391354084	9.77195147424936	0.195292681455612	45.034048
18.3999996185303	1822.23376464844	15.3069328516722	9.84146352857351	0.196682929992676	45.001428
18.5	1820.607421875	15.3904734179378	9.91829298436642	0.198219507932663	44.961264
18.6000003814697	1817.29895019531	15.4737839475274	9.99512150883675	0.199756100773811	44.879556
18.6999988555908	1814.072265625	15.5570944771171	10.0756101310253	0.201365858316422	44.799872
18.7999992370605	1813.60607910156	15.6406350433826	10.1487804204226	0.202829256653786	44.78836
18.8999996185303	1811.49731445313	15.7239455729723	10.2329272776842	0.204512193799019	44.73628
19	1807.30712890625	15.807256102562	10.3134149685502	0.206121951341629	44.632804
19.1000003814697	1802.10107421875	15.890795737505	10.3865852579474	0.207585364580154	44.504236
19.2199993133545	8.34800052642822	15.9900300204754	10.8475610613823	0.215414628386498	0.206160125
