Repository: ChahGhim/SLS_PA2200_Degradation

# SLS_PA2200_Degradation
Raw and processed data accompanying the article "INDIVIDUAL AND COMBINED EFFECTS OF ENVIRONMENTAL AGING FACTORS ON THE MECHANICAL PROPERTIES OF SLS-FABRICATED PA12 PARTS" Chahine Ghimouz, Jean-Pierre Kenné, Lucas A. Hof.

Mechanical engineering department, École de technologie supérieure, 1100, rue Notre-Dame Ouest, Montreal, Québec, H3C1K3, Canada Systems Engineering Department, École de technologie supérieure, 1100, rue Notre-Dame Ouest, Montreal, Québec, H3C1K3 Canada

Data list:

File: Tensile_tests/PA12vp_C1_XY_1 05-16-22 14 41 32 PM/DAQ- Time, … - (Timed).txt
File Path: C:\MTS TestSuite\Data Files\Chahine\DOE\PA12vp_C1_XY_1 05-16-22 14 41 32 PM\DAQ- Time, … - (Timed).txt   
Test: MTS EM Tension (Extensometer)_Grand_Chahine 1
Test Run: PA12vp_C1_XY_1
Date: 5/16/2022 2:41:05 PM


Time 	Load 	Crosshead 	Extensometer 	Strain 	Stress 
sec	N	mm	mm	mm/mm	N/mm²
0.119999997317791	60.4787902832031	0.0812332655186765	0.0182926833076635	0.000292682932922617	1.50485175
0.219999998807907	120.119354248047	0.162466531037353	0.04756097405334	0.00087804882787168	2.9888465
0.319999992847443	177.372329711914	0.245546019868925	0.0731707332306542	0.00146341463550925	4.4134325
0.419999986886978	234.581436157227	0.328625494148582	0.102439022157341	0.0019756096880883	5.836927
0.519999980926514	290.448364257813	0.412166526075453	0.128048777696677	0.00256097549572587	7.2270255
0.620000004768372	346.723083496094	0.495707558002323	0.157317073899321	0.00307317078113556	8.62727
0.720000028610229	400.178253173828	0.57878706138581	0.186585370101966	0.00365853658877313	9.957358
0.819999992847443	451.414672851563	0.662328093312681	0.223170733079314	0.00439024390652776	11.232238
0.920000016689301	506.084625244141	0.745407538488507	0.270731718046591	0.00534146325662732	12.592553
1.01999998092651	558.190612792969	0.828256248496473	0.307317066472024	0.00607317080721259	13.88907
1.12000000476837	610.015502929688	0.911566487047821	0.343902444001287	0.00687804911285639	15.178593
1.22000002861023	658.877868652344	0.99487672559917	0.38048779242672	0.00760975573211908	16.394401
1.32000005245209	710.74267578125	1.07818702235818	0.417073169955984	0.00826829299330711	17.684918
1.41999995708466	759.783874511719	1.16172805428505	0.446341466158628	0.00878048781305552	18.905176
1.51999998092651	809.85400390625	1.24526908621192	0.475609762361273	0.00943902414292097	20.151036
1.62000000476837	856.326232910156	1.32834853138775	0.508536584675312	0.0101707316935062	21.307372
1.72000002861023	903.347473144531	1.4121204148978	0.54878048831597	0.0109024392440915	22.477368
1.82000005245209	949.250671386719	1.49543059524149	0.581707339733839	0.0115609746426344	23.619546
1.91999995708466	998.67578125	1.57897162716836	0.614634132944047	0.0122195119038224	24.849358
2.01999998092651	1040.26513671875	1.66251265909523	0.643902458250523	0.0128780491650105	25.884196
2.11999988555908	1085.10546875	1.74582295585424	0.680487777572125	0.0134634142741561	26.999928
2.22000002861023	1126.12683105469	1.82913325261325	0.7097561028786	0.0141219515353441	28.020634
2.3199999332428	1167.66491699219	1.91267428454012	0.746341480407864	0.0148536590859294	29.054196
2.42000007629395	1210.39208984375	1.9959844648838	0.779268273618072	0.0155853657051921	30.117348
2.51999998092651	1250.6279296875	2.07929476164281	0.815853651147336	0.0162439029663801	31.118508
2.61999988555908	1292.99658203125	2.16260505840182	0.852439028676599	0.0169756095856428	32.172738
2.72000002861023	1330.25854492188	2.24591535516083	0.885365880094469	0.017560975626111	33.099902
2.8199999332428	1366.87292480469	2.32899468392134	0.921951199416071	0.018365852534771	34.010952
2.92000007629395	1407.625	2.41207424551249	0.958536576945335	0.0190243907272816	35.024956
3.01999998092651	1443.20446777344	2.49538454227149	0.995121896266937	0.0197560973465443	35.910256
3.11999988555908	1478.85534667969	2.578463871032	1.02804880589247	0.0204146355390549	36.797332
3.22000002861023	1513.52575683594	2.66177416779101	1.06097559910268	0.0212195124477148	37.660012
3.3199999332428	1543.72241210938	2.74485372938216	1.10121956095099	0.0219512190669775	38.411376
3.42000007629395	1576.47387695313	2.82793305814266	1.13780482206494	0.0226829275488853	39.226308
3.51999998092651	1605.28796386719	2.91101261973381	1.1743901995942	0.023414634168148	39.943268
3.61999988555908	1637.47192382813	2.99409218132496	1.21097557712346	0.024219511076808	40.74408
3.72000002861023	1662.32080078125	3.07717151008546	1.24756095465273	0.0248780492693186	41.362376
3.8199999332428	1690.48449707031	3.16071254201233	1.28780491650105	0.0256829261779785	42.063152
3.92000007629395	1716.57922363281	3.24379210360348	1.32439029403031	0.0264146346598864	42.712452
4.01999998092651	1743.45910644531	3.32687166519463	1.36829272378236	0.0272926837205887	43.381284
4.11999988555908	1763.81701660156	3.4104126971215	1.40853656921536	0.0280975624918938	43.887836
4.21999979019165	1785.98828125	3.49372299388051	1.45243899896741	0.0289024394005537	44.439508
4.32000017166138	1805.49645996094	3.57703305780888	1.48902437649667	0.0297073181718588	44.924916
4.42000007629395	1824.31958007813	3.66057408973575	1.53292680624872	0.0305853672325611	45.39328
4.51999998092651	1842.15173339844	3.74388438649476	1.57682923600078	0.0314634144306183	45.836984
4.61999988555908	1856.38500976563	3.82742541842163	1.62073166575283	0.0322682932019234	46.19114
4.71999979019165	1870.46508789063	3.91096668317914	1.66463409550488	0.0331463403999805	46.541484
4.82000017166138	1885.90747070313	3.994045779109	1.7048780573532	0.0340243875980377	46.925728
4.92000007629395	1896.34497070313	4.07758681103587	1.75243907142431	0.0349756106734276	47.185436
5.01999998092651	1907.78649902344	4.16135881096125	1.79999996908009	0.0359268300235271	47.470128
5.11999988555908	1918.05627441406	4.24443837255239	1.84390239883214	0.0367317050695419	47.725664
5.21999979019165	1930.9052734375	4.32797940447927	1.89146341290325	0.0377560965716839	48.045376
5.32000017166138	1940.98571777344	4.41128946840763	1.94268289487809	0.0387073159217834	48.2962
5.42000007629395	1951.09094238281	4.49436902999878	1.99390249326825	0.0397317074239254	48.547644
5.51999998092651	1959.177734375	4.57767909392715	2.03780480660498	0.040682926774025	48.74886
5.61999988555908	1966.25	4.66122012585402	2.08902428857982	0.0416341461241245	48.924836
5.71999979019165	1972.49597167969	4.74429968744516	2.13658530265093	0.0426585376262665	49.080248
5.82000017166138	1981.35876464844	4.82737924903631	2.19146348536015	0.0436829254031181	49.300776
5.92000007629395	1987.51770019531	4.91045881062746	2.23902449943125	0.044634148478508	49.454024
6.01999998092651	1994.5986328125	4.99353837221861	2.29024398140609	0.0456585362553597	49.630216
6.11999988555908	2002.06079101563	5.07684843614697	2.3378049954772	0.0466829240322113	49.815892
6.21999979019165	2007.55139160156	5.16015896573663	2.39268294535577	0.0477804914116859	49.952508
6.32000017166138	2012.56103515625	5.24300755932927	2.44390242733061	0.0488048791885376	50.07716
6.42000007629395	2020.84069824219	5.32608712092042	2.49146344140172	0.0497560985386372	50.28318
6.51999998092651	2024.91809082031	5.40916621685028	2.54268292337656	0.0507804900407791	50.384632
6.61999988555908	2030.89501953125	5.49224577844143	2.59756087325513	0.0518048778176308	50.533352
6.71999979019165	2033.37524414063	5.57555630803108	2.64878058806062	0.0528292693197727	50.595068
6.82000017166138	2040.49304199219	5.65886637195945	2.69634136930108	0.0538536570966244	50.772172
6.92000007629395	2041.80981445313	5.74171496555209	2.74756108410656	0.0548780485987663	50.80494
7.01999998092651	2048.29638671875	5.82525599747896	2.80243903398514	0.055902436375618	50.96634
7.11999988555908	2052.0634765625	5.90833555907011	2.85000004805624	0.0569268316030502	51.060072
7.21999979019165	2056.00708007813	5.99164608865976	2.90121953003109	0.0579512193799019	51.1582
7.32000017166138	2058.74047851563	6.07495615258813	2.95243901200593	0.0590487793087959	51.226212
7.42000007629395	2066.01025390625	6.158497184515	3.01097566261888	0.0600731708109379	51.4071
7.51999998092651	2069.96459960938	6.24157674610615	3.06219514459372	0.0610975585877895	51.505496
7.61999988555908	2072.00610351563	6.32488681003451	3.11341462656856	0.0621219500899315	51.556292
7.71999979019165	2078.73828125	6.40819733962417	3.16829257644713	0.0632195100188255	51.723804
7.82000017166138	2080.33911132813	6.49150740355253	3.21951229125261	0.0643170699477196	51.763636
7.92000007629395	2081.63842773438	6.5748174674809	3.27073177322745	0.0653414577245712	51.795964
8.02000045776367	2087.216796875	6.65835849940777	3.32195125520229	0.0662926807999611	51.934768
8.11999988555908	2089.48754882813	6.74143806099892	3.37317073717713	0.0673902481794357	51.991272
8.22000026702881	2090.81518554688	6.82497909292579	3.42804868705571	0.0684146359562874	52.024304
8.31999969482422	2093.916015625	6.90828962251544	3.47926840186119	0.0695121958851814	52.10146
8.42000007629395	2097.04736328125	6.99159968644381	3.53414635173976	0.0705365836620331	52.179376
8.52000045776367	2099.3359375	7.07491021603346	3.58170736581087	0.0716341435909271	52.23632
8.61999988555908	2101.78295898438	7.15822027996182	3.63658531568944	0.072585366666317	52.297208
8.72000026702881	2106.25244140625	7.24129984155297	3.69512196630239	0.0737560987472534	52.40842
8.81999969482422	2107.8173828125	7.32460990548134	3.74999991618097	0.0749268308281899	52.44736
8.92000007629395	2109.24365234375	7.40792043507099	3.80487809889019	0.0760975629091263	52.482848
9.02000045776367	2110.26782226563	7.49099953100085	3.86341474950314	0.0771219506859779	52.508332
9.11999988555908	2113.52294921875	7.57431006059051	3.91829246655107	0.0782926827669144	52.589328
9.22000026702881	2114.26831054688	7.65738962218165	3.97317064926028	0.079390250146389	52.607872
9.31999969482422	2114.64233398438	7.74046871811152	4.0280488319695	0.0804878026247025	52.61718
9.42000007629395	2116.75805664063	7.82377924770117	4.08292701467872	0.0815853625535965	52.669824
9.52000045776367	2119.65161132813	7.90708977729082	4.13780473172665	0.0826829299330711	52.74182
9.61999988555908	2119.6328125	7.9903993755579	4.19634161517024	0.0837804824113846	52.741352
9.72000026702881	2123.79296875	8.07394087314606	4.25121933221817	0.0848780497908592	52.844868
9.81999969482422	2124.11206054688	8.15725140273571	4.30975621566176	0.0860487744212151	52.852808
9.92000007629395	2126.18798828125	8.24056100100279	4.36463393270969	0.0871463418006897	52.90446
10.0200004577637	2126.4384765625	8.32410249859095	4.42317081615329	0.0883170813322067	52.910696
10.1199998855591	2128.37231445313	8.40741209685802	4.47804899886251	0.0894878059625626	52.958812
10.2200002670288	2129.43212890625	8.49072262644768	4.53292671591043	0.0905853658914566	52.985184
10.3199996948242	2131.81665039063	8.57426412403584	4.58780489861965	0.0916097611188889	53.044516
10.4200000762939	2132.27465820313	8.65757372230291	4.64268308132887	0.0927804857492447	53.055912
10.5200004577637	2132.03442382813	8.74088425189257	4.70487819984555	0.0939512178301811	53.049936
10.6199998855591	2133.07983398438	8.82442574948072	4.75975591689348	0.0951219499111176	53.075948
10.7200002670288	2132.71362304688	8.90796631574631	4.8146340996027	0.0961463451385498	53.066836
10.8199996948242	2131.42724609375	8.99150781333447	4.86951228231192	0.0973170697689056	53.034828
10.9200000762939	2132.15747070313	9.07481741160154	4.92804870009422	0.0984878093004227	53.052996
11.0200004577637	2135.8525390625	9.1581279411912	4.98658558353782	0.0996585339307785	53.144936
11.1199998855591	2136.01025390625	9.24143847078085	5.04512200132012	0.100829266011715	53.148864
11.2200002670288	2135.53735351563	9.32474806904793	5.10731711983681	0.102000005543232	53.137096
11.3199996948242	2136.04150390625	9.40805859863758	5.16219530254602	0.103170730173588	53.14964
11.4200000762939	2138.90307617188	9.49113816022873	5.22073172032833	0.104341462254524	53.220844
11.5200004577637	2137.111328125	9.57467965781689	5.27926813811064	0.105439022183418	53.17626
11.6199998855591	2138.18237304688	9.65798925608397	5.33780502155423	0.106682926416397	53.202908
11.7200002670288	2135.78051757813	9.74106881767511	5.39634143933654	0.107853651046753	53.143144
11.8199996948242	2136.66088867188	9.82461031526327	5.45853655785322	0.109097555279732	53.165052
11.9200000762939	2138.28930664063	9.90791991353035	5.52073167636991	0.110268294811249	53.205572
12.0200004577637	2135.15063476563	9.99123044312	5.57560985907912	0.111365847289562	53.127472
12.1199998855591	2136.07666015625	10.0745409727097	5.63414627686143	0.112536586821079	53.150516
12.2200002670288	2135.42236328125	10.1578505709767	5.69268316030502	0.113780491054058	53.134236
12.3199996948242	2137.47387695313	10.2411611005664	5.7585365138948	0.115024387836456	53.18528
12.4200000762939	2138.03051757813	10.324471630156	5.81707339733839	0.116195119917393	53.199132
12.5200004577637	2135.75756835938	10.4077821597457	5.8756098151207	0.11736585944891	53.142576
12.6199998855591	2136.22216796875	10.4913227260113	5.934146232903	0.118536584079266	53.154136
12.7200002670288	2133.93481445313	10.5748642235994	5.98902441561222	0.11963415145874	53.09722
12.8199996948242	2134.77172851563	10.6581738218665	6.0512195341289	0.120804876089096	53.118044
12.9200000762939	2134.7802734375	10.7417153194547	6.11341465264559	0.122121952474117	53.118256
13.0200004577637	2131.38403320313	10.8250258490443	6.17560977116227	0.123365856707096	53.033752
13.1199998855591	2129.93969726563	10.9083354473114	6.24512182548642	0.124756097793579	52.997812
13.2200002670288	2130.79296875	10.9918769448996	6.30731694400311	0.126000002026558	53.019044
13.3199996948242	2130.45922851563	11.0754175111651	6.37317076325417	0.127317070960999	53.01074
13.4200000762939	2126.31494140625	11.1587280407548	6.43536588177085	0.128560975193977	52.90762
13.5200004577637	2126.35668945313	11.2420385703444	6.49756100028753	0.129804879426956	52.90866
13.6199998855591	2126.68090820313	11.32557913661	6.55609741806984	0.130975604057312	52.916728
13.7200002670288	2128.84692382813	11.4088896661997	6.61829253658652	0.132219508290291	52.970624
13.8199996948242	2128.59155273438	11.4922001957893	6.68414635583758	0.133536592125893	52.964268
13.9200000762939	2124.40576171875	11.5757407620549	6.74634147435427	0.134853661060333	52.860116
14.0200004577637	2124.00732421875	11.6588203236461	6.80853659287095	0.136024385690689	52.8502
14.1199998855591	2120.86669921875	11.7421308532357	6.87073171138763	0.137268289923668	52.772056
14.2200002670288	2120.58935546875	11.8254404515028	6.94024376571178	0.138731718063354	52.765156
14.3199996948242	2119.43041992188	11.9087509810925	7.00975628569722	0.140048772096634	52.736316
14.4200000762939	2115.9580078125	11.9920615106821	7.07560963928699	0.141365855932236	52.649916
14.5200004577637	2118.15942382813	12.0753711089492	7.13414652273059	0.142536580562592	52.704692
14.6199998855591	2113.84521484375	12.1584506705403	7.1926829405129	0.14378048479557	52.597344
14.7200002670288	2110.9990234375	12.24176120013	7.25487805902958	0.145024389028549	52.526524
14.8199996948242	2111.85791015625	12.3250717297196	7.32439011335373	0.14634145796299	52.547896
14.9200000762939	2110.4794921875	12.4083822593093	7.39024393260479	0.147658541798592	52.513596
15.0200004577637	2106.41625976563	12.4916918575764	7.45975598692894	0.149121955037117	52.412496
15.1199998855591	2107.5166015625	12.5752333551645	7.53292674198747	0.150512188673019	52.439876
15.2200002670288	2102.96948242188	12.6585429534316	7.6024392619729	0.151829272508621	52.326732
15.3199996948242	2103.38403320313	12.7420844510198	7.66829261556268	0.153219521045685	52.337048
15.4200000762939	2099.22412109375	12.8253949806094	7.73048773407936	0.154536589980125	52.23354
15.5200004577637	2098.90502929688	12.9084745422006	7.79999978840351	0.155926823616028	52.2256
15.6199998855591	2095.9140625	12.9920151084661	7.86585360765457	0.157170727849007	52.151176
15.7200002670288	2092.32641601563	13.0753256380558	7.94268306344748	0.158634155988693	52.061908
15.8199996948242	2090.40161132813	13.158405199647	8.00853688269854	0.160024389624596	52.014012
15.9200000762939	2087.54833984375	13.2419457659125	8.08170717209578	0.161414623260498	51.94302
16.0200004577637	2082.49389648438	13.3252562955022	8.15121922641993	0.162878051400185	51.817252
16.1200008392334	2083.005859375	13.4083358570933	8.22073128074408	0.164268299937248	51.829992
16.2199993133545	2079.78881835938	13.4918764233589	8.2902442663908	0.165658533573151	51.749944
16.3199996948242	2076.68872070313	13.5751869529486	8.36341455578804	0.167121946811676	51.672804
16.4200000762939	2072.76538085938	13.6582665145397	8.43658577650785	0.168585360050201	51.575184
16.5200004577637	2067.60888671875	13.7418070808053	8.50975606590509	0.169975608587265	51.44688
16.6200008392334	2064.1376953125	13.8248866423965	8.57926812022924	0.171439036726952	51.360508
16.7199993133545	2059.67651367188	13.9079662039876	8.65609757602215	0.172975599765778	51.249504
16.8199996948242	2054.30517578125	13.9912767335773	8.72926786541939	0.174365848302841	51.115852
16.9200000762939	2050.55102539063	14.0745872631669	8.8024390861392	0.175902426242828	51.02244
17.0200004577637	2045.55297851563	14.1574358567595	8.87926854193211	0.177439019083977	50.898076
17.1200008392334	2038.62341308594	14.2407454550266	8.95609799772501	0.179048776626587	50.725652
17.2199993133545	2034.818359375	14.3238250166178	9.02561005204916	0.180439025163651	50.630976
17.3199996948242	2028.57397460938	14.4066736102104	9.09512210637331	0.181682929396629	50.4756
17.4200000762939	2023.14660644531	14.4899841398001	9.19024366885424	0.183585360646248	50.340556
17.5200004577637	2015.97912597656	14.5735256373882	9.28170699626207	0.185487806797028	50.162212
17.6200008392334	2005.69555664063	14.6563742309809	9.36951208859682	0.1871707290411	49.906332
17.7199993133545	1993.09558105469	14.7396847605705	9.45365894585848	0.188926830887794	49.592816
17.8199996948242	1975.72387695313	14.8229943588376	9.54512227326632	0.190756097435951	49.160568
17.9200000762939	1947.04638671875	14.9063048884273	9.64024383574724	0.19265852868557	48.447004
18.0200004577637	1907.16174316406	14.9898454546928	9.75731667131186	0.194853663444519	47.454584
18.1200008392334	-6.07099151611328	15.072925016284	10.2512193843722	0.204146340489388	-0.151060265625

File: Tensile_tests/PA12vp_C1_XY_2 05-16-22 14 43 06 PM/DAQ- Time, … - (Timed).txt
File Path: C:\MTS TestSuite\Data Files\Chahine\DOE\PA12vp_C1_XY_2 05-16-22 14 43 06 PM\DAQ- Time, … - (Timed).txt   
Test: MTS EM Tension (Extensometer)_Grand_Chahine 1
Test Run: PA12vp_C1_XY_2
Date: 5/16/2022 2:42:37 PM


Time 	Load 	Crosshead 	Extensometer 	Strain 	Stress 
sec	N	mm	mm	mm/mm	N/mm²
0.100000001490116	49.6570739746094	0.061617283790838	0.0182926833076635	0.000292682932922617	1.2209995
0.200000002980232	104.18132019043	0.144696765346453	0.0439024406659883	0.00087804882787168	2.56167625
0.300000011920929	164.271194458008	0.228699340368621	0.0731707332306542	0.00146341463550925	4.039204
0.400000005960464	220.713287353516	0.311778829200193	0.102439022157341	0.0019756096880883	5.427038
0.5	275.550903320313	0.395319861127064	0.124390237033367	0.00241463421843946	6.77542
0.600000023841858	332.137878417969	0.478630099678412	0.160975614562631	0.00314634153619409	8.166816
0.699999988079071	386.797668457031	0.561940367333591	0.201219518203288	0.0039512193761766	9.510826
0.800000011920929	439.94091796875	0.645250605884939	0.24512194795534	0.00475609768182039	10.817545
0.899999976158142	495.285980224609	0.728330109268427	0.289024377707392	0.00563414674252272	12.178405
1	544.160888671875	0.811409554444253	0.321951229125261	0.00643902458250523	13.380172
1.10000002384186	595.144287109375	0.894719851203263	0.358536577550694	0.00709756091237068	14.633784
1.20000004768372	645.925720214844	0.978030147962272	0.395121955079958	0.00790243875235319	15.88243
1.29999995231628	692.89697265625	1.06134032830596	0.428048777393997	0.00848780479282141	17.037388
1.39999997615814	744.226135253906	1.14465062506497	0.460975599708036	0.00914634112268686	18.299502
1.5	790.977416992188	1.22819165699184	0.493902422022074	0.00980487838387489	19.449052
1.60000002384186	838.897155761719	1.31150183733553	0.530487799551338	0.0105365850031376	20.627334
1.70000004768372	884.627685546875	1.3950428692624	0.559756124857813	0.0111219510436058	21.751784
1.79999995231628	930.695190429688	1.47858390118927	0.596341444179416	0.0118536585941911	22.884522
1.89999997615814	978.130981445313	1.56189419794828	0.625609769485891	0.0125121958553791	24.050902
2	1021.66491699219	1.64543522987515	0.658536562696099	0.0130975609645247	25.121342
2.09999990463257	1068.62951660156	1.72897626180202	0.695121940225363	0.01382926851511	26.276138
2.20000004768372	1108.02270507813	1.81205570697784	0.728048791643232	0.0144878048449755	27.244762
2.29999995231628	1151.85473632813	1.89559673890471	0.760975584853441	0.0151463411748409	28.322532
2.40000009536743	1192.45520019531	1.97913777083158	0.79390243627131	0.0158048775047064	29.320842
2.5	1233.30554199219	2.06221733242273	0.834146339911968	0.0166097562760115	30.325296
2.59999990463257	1270.67309570313	2.14552762918174	0.870731717441231	0.0173414647579193	31.244114
2.70000004768372	1310.158203125	2.22906866110861	0.910975621081889	0.0181463416665792	32.214998
2.79999995231628	1346.74157714844	2.31214798986912	0.940243888180703	0.0187317077070475	33.114534
2.90000009536743	1386.53063964844	2.39545828662813	0.980487791821361	0.0194634143263102	34.092892
3	1424.74694824219	2.47853784821928	1.01707316935062	0.0202682912349701	35.03258
3.09999990463257	1460.13500976563	2.56161717697978	1.05365854687989	0.0210731700062752	35.902724
3.20000004768372	1495.80981445313	2.64492747373879	1.09024392440915	0.0217317063361406	36.779916
3.29999995231628	1526.3681640625	2.72800703532994	1.12317071761936	0.0224634148180485	37.531304
3.40000009536743	1558.80554199219	2.81108659692109	1.15975609514862	0.0231219492852688	38.328896
3.5	1591.19177246094	2.89416592568159	1.19268288835883	0.0237804874777794	39.125228
3.59999990463257	1619.71044921875	2.97724548727274	1.23292685020715	0.0245853662490845	39.826464
3.70000004768372	1647.41259765625	3.06032504886389	1.26951222773641	0.0253170728683472	40.507624
3.79999995231628	1675.22094726563	3.14363511279225	1.30975607316941	0.0261219516396523	41.191392
3.90000009536743	1698.2880859375	3.22694540955126	1.35731708724052	0.0270731709897518	41.75858
4	1721.16564941406	3.31002497114241	1.39390246476978	0.0278048776090145	42.321108
4.09999990463257	1746.20544433594	3.39356600306928	1.43780489452183	0.0287560969591141	42.936804
4.19999980926514	1768.73474121094	3.47687629982829	1.48170732427388	0.0295609757304192	43.490768
4.30000019073486	1786.79382324219	3.56018636375666	1.52560975402594	0.0304390229284763	43.934816
4.40000009536743	1807.25463867188	3.64372739568353	1.56585371587425	0.0312439016997814	44.43792
4.5	1826.24340820313	3.72703769244254	1.61341461353004	0.0321219526231289	44.904828
4.59999990463257	1838.59948730469	3.81034798920155	1.65731704328209	0.0329999998211861	45.208648
4.69999980926514	1853.59777832031	3.89365828596056	1.70121947303414	0.0339512191712856	45.577432
4.80000019073486	1868.99353027344	3.97719908505678	1.74878048710525	0.0349024385213852	45.955996
4.90000009536743	1882.11389160156	4.06050961464643	1.7926829168573	0.0357804894447327	46.278608
5	1891.73352050781	4.14405064657331	1.83658534660935	0.0366585366427898	46.51514
5.09999990463257	1904.64038085938	4.22759167850018	1.88414636068046	0.0376097559928894	46.8325
5.19999980926514	1916.38159179688	4.31067124009132	1.9353658426553	0.0386341474950314	47.121204
5.30000019073486	1924.08801269531	4.39444277435541	1.98658532463014	0.0396585389971733	47.310692
5.40000009536743	1933.26220703125	4.47775330394506	2.04146350733936	0.040682926774025	47.536272
5.5	1943.92358398438	4.56083286553621	2.0926829893142	0.041780486702919	47.79842
5.59999990463257	1950.40515136719	4.64414292946458	2.14390247128904	0.0428048819303513	47.957796
5.69999980926514	1958.91821289063	4.72722249105573	2.19512195326388	0.0438292697072029	48.16712
5.80000019073486	1967.3076171875	4.81053255498409	2.24634143523872	0.0447804890573025	48.373404
5.90000009536743	1972.67639160156	4.89361211657524	2.29390244930983	0.0458048805594444	48.505416
6	1977.37109375	4.97669167816639	2.34512193128467	0.046756099909544	48.620852
6.09999990463257	1982.77209472656	5.05977123975754	2.39268294535577	0.0477073155343533	48.753652
6.19999980926514	1989.51440429688	5.1430813036859	2.44390242733061	0.0488048791885376	48.919436
6.30000019073486	1996.23596191406	5.22616086527705	2.49878037720919	0.0498292669653893	49.084712
6.40000009536743	1999.14794921875	5.3090094588697	2.54634139128029	0.0508536584675312	49.156312
6.5	2004.17114257813	5.39231998845935	2.60121957398951	0.0518780499696732	49.279828
6.59999990463257	2008.2490234375	5.47563005238771	2.65609752386808	0.0529756098985672	49.380096
6.69999980926514	2013.42651367188	5.55870961397886	2.70731700584292	0.0540731698274612	49.507404
6.80000019073486	2020.1123046875	5.64178917557001	2.76585365645587	0.0551707297563553	49.6718
6.90000009536743	2025.32983398438	5.72509923949838	2.81707313843071	0.0561951249837875	49.800092
7	2030.89331054688	5.80817880108953	2.87195132113993	0.0572926849126816	49.936888
7.09999990463257	2034.583984375	5.89148886501789	2.92682927101851	0.0583902411162853	50.027636
7.19999980926514	2033.68737792969	5.97479939460754	2.97804875299335	0.0594878047704697	50.005592
7.30000019073486	2040.93872070313	6.05787849053741	3.03292693570256	0.0605853646993637	50.183892
7.40000009536743	2045.21911621094	6.14118902012706	3.08780488558114	0.0616829283535481	50.28914
7.5	2046.87194824219	6.22449908405542	3.14634153619409	0.0628536567091942	50.32978
7.59999990463257	2052.38916015625	6.30780961364508	3.19756101816893	0.063804879784584	50.465444
7.69999980926514	2056.09497070313	6.39135064557195	3.2524389680475	0.0649024397134781	50.556564
7.80000019073486	2058.85083007813	6.47466070950031	3.30731715075672	0.0659999996423721	50.624324
7.90000009536743	2062.65991210938	6.55797123908997	3.35853663273156	0.0670975595712662	50.717984
8	2065.48999023438	6.64128130301833	3.41341458261013	0.0681951195001602	50.787572
8.10000038146973	2068.99829101563	6.7245913669467	3.48292686976492	0.0695121958851814	50.873836
8.19999980926514	2070.794921875	6.80790189653635	3.5378048196435	0.0706829279661179	50.918016
8.30000019073486	2072.20263671875	6.89121196046472	3.59634147025645	0.0717804878950119	50.952628
8.39999961853027	2076.92749023438	6.97452249005437	3.65121942013502	0.0728780478239059	51.068808
8.5	2077.80859375	7.05783255398273	3.70975607074797	0.0740487799048424	51.090472
8.60000038146973	2077.8291015625	7.1411426179111	3.76463425345719	0.0751463398337364	51.090976
8.69999980926514	2082.59814453125	7.22445314750075	3.81951220333576	0.0762438997626305	51.20824
8.80000019073486	2082.41577148438	7.3075327090919	3.87804885394871	0.0774878039956093	51.203756
8.89999961853027	2085.74072265625	7.39084277302027	3.93658550456166	0.0785853639245033	51.285512
9	2083.9423828125	7.47415283694863	3.99146322160959	0.0796829238533974	51.241292
9.10000038146973	2088.81298828125	7.55723239853978	4.04634140431881	0.080780491232872	51.361056
9.19999980926514	2092.78100585938	7.64077343046665	4.10121958702803	0.0819512158632278	51.458624
9.30000019073486	2094.93798828125	7.72362248972058	4.15975600481033	0.0830487832427025	51.51166
9.39999961853027	2097.05493164063	7.80693255364895	4.21463418751955	0.0841463431715965	51.563712
9.5	2097.1220703125	7.8902430832386	4.27317060530186	0.085317075252533	51.565364
9.60000038146973	2098.22290039063	7.97355268150568	4.33170748874545	0.0865609794855118	51.592432
9.69999980926514	2098.50341796875	8.05686321109533	4.39024390652776	0.0876585394144058	51.599328
9.80000019073486	2098.75854492188	8.14040470868349	4.44512208923697	0.0887560918927193	51.6056
9.89999961853027	2098.97924804688	8.22348333895206	4.50365850701928	0.0899268314242363	51.611028
10	2102.80151367188	8.30679386854172	4.56219492480159	0.0910975635051727	51.705012
10.1000003814697	2105.27905273438	8.39033536612988	4.62073180824518	0.092341460287571	51.765932
10.1999998092651	2102.833984375	8.47364496439695	4.67926822602749	0.0934390276670456	51.705812
10.3000001907349	2102.01879882813	8.55718646198511	4.72682947292924	0.0944634154438972	51.685768
10.3999996185303	2104.07763671875	8.6409579962492	4.79634152725339	0.0957804918289185	51.736392
10.5	2104.78637695313	8.72403755784035	4.8548779450357	0.0969512164592743	51.75382
10.6000003814697	2109.087890625	8.8075790554285	4.91341482847929	0.0981219485402107	51.859588
10.6999998092651	2111.30395507813	8.89111962169409	4.97560994699597	0.0993658527731895	51.914076
10.8000001907349	2111.005859375	8.97419918328524	5.03414636477828	0.100536584854126	51.906748
10.8999996185303	2107.58544921875	9.05774068087339	5.0890245474875	0.101707316935062	51.822644
11	2110.05102539063	9.14128124713898	5.15121966600418	0.102951221168041	51.883268
11.1000003814697	2108.02392578125	9.22436080873013	5.20975608378649	0.104121945798397	51.833424
11.1999998092651	2111.60791015625	9.30790137499571	5.26829250156879	0.105292685329914	51.921552
11.3000001907349	2110.13354492188	9.39121190458536	5.33414632081985	0.106536589562893	51.885296
11.3999996185303	2111.85083007813	9.47429146617651	5.39268273860216	0.107707314193249	51.927524
11.5	2111.66357421875	9.55760199576616	5.45487785711885	0.108878046274185	51.92292
11.6000003814697	2111.37841796875	9.64091159403324	5.51707297563553	0.110195122659206	51.915908
11.6999998092651	2111.26171875	9.72422212362289	5.57926809415221	0.111439019441605	51.913036
11.8000001907349	2112.47705078125	9.80753265321255	5.63780497759581	0.112609758973122	51.94292
11.8999996185303	2112.53076171875	9.8908431828022	5.70000009611249	0.1138536632061	51.94424
12	2111.25122070313	9.97415278106928	5.76219521462917	0.115097567439079	51.91278
12.1000003814697	2109.30126953125	10.0574633106589	5.82439033314586	0.116268292069435	51.864832
12.1999998092651	2109.18115234375	10.1410038769245	5.88658545166254	0.117585368454456	51.86188
12.3000001907349	2109.78076171875	10.2240834385157	5.94878057017922	0.118829272687435	51.876624
12.3999996185303	2106.2568359375	10.3076249361038	6.01097568869591	0.120073176920414	51.789976
12.5	2106.1328125	10.3911655023694	6.07682904228568	0.121390238404274	51.786924
12.6000003814697	2109.6796875	10.4742450639606	6.13902462646365	0.122634142637253	51.874136
12.6999998092651	2104.65893554688	10.5577865615487	6.20121974498034	0.123878046870232	51.750684
12.8000001907349	2108.37866210938	10.6413271278143	6.27073179930449	0.125268295407295	51.842148
12.8999996185303	2105.83203125	10.7244066894054	6.3256099820137	0.126439020037651	51.779528
13	2107.75610351563	10.8081791549921	6.39512203633785	0.12768292427063	51.82684
13.1000003814697	2106.23657226563	10.8914887532592	6.45731715485454	0.129000008106232	51.789476
13.1999998092651	2104.87768554688	10.9747992828488	6.52317050844431	0.130390241742134	51.756064
13.3000001907349	2104.99145507813	11.0583398491144	6.59268302842975	0.131780490279198	51.75886
13.3999996185303	2102.44897460938	11.1416503787041	6.66585378348827	0.1331707239151	51.696344
13.5	2098.67504882813	11.2249609082937	6.72804890200496	0.134414628148079	51.603548
13.6000003814697	2100.6142578125	11.3087324425578	6.79390225559473	0.135731711983681	51.651232
13.6999998092651	2097.88818359375	11.3920429721475	6.85609737411141	0.13697561621666	51.5842
13.8000001907349	2095.78076171875	11.4753535017371	6.9182924926281	0.138219505548477	51.532384
13.8999996185303	2095.9521484375	11.5586631000042	6.98414631187916	0.139609754085541	51.536596
14	2097.88012695313	11.6419736295938	7.04634143039584	0.140780493617058	51.584004
14.1000003814697	2092.7607421875	11.725053191185	7.10853654891253	0.142097562551498	51.458124
14.1999998092651	2094.58349609375	11.8085937574506	7.17804860323668	0.143414631485939	51.502944
14.3000001907349	2092.00268554688	11.8916733190417	7.24390242248774	0.144731715321541	51.439484
14.3999996185303	2090.8310546875	11.9749838486314	7.31341447681189	0.146121948957443	51.410676
14.5	2088.52734375	12.058294378221	7.38292699679732	0.147512197494507	51.354032
14.6000003814697	2087.36059570313	12.1416039764881	7.45243905112147	0.14890244603157	51.32534
14.6999998092651	2084.52954101563	12.2246835380793	7.52195110544562	0.150365859270096	51.255732
14.8000001907349	2081.55444335938	12.3079940676689	7.58780492469668	0.151682928204536	51.182576
14.8999996185303	2081.7373046875	12.3913045972586	7.66463438048959	0.153219521045685	51.187072
15	2079.67846679688	12.4746141955256	7.73780466988683	0.154609754681587	51.136448
15.1000003814697	2076.99975585938	12.5581556931138	7.81097542494535	0.15599998831749	51.070584
15.1999998092651	2077.29223632813	12.6416962593794	7.88414664566517	0.157463416457176	51.077776
15.3000001907349	2075.40356445313	12.7247758209705	7.95365869998932	0.158926829695702	51.031336
15.3999996185303	2074.119140625	12.8083173185587	8.02682898938656	0.160390257835388	50.999752
15.5	2072.79345703125	12.8916278481483	8.10000021010637	0.161853656172752	50.967156
15.6000003814697	2068.92724609375	12.9749374464154	8.16585402935743	0.163243889808655	50.872092
15.6999998092651	2064.31909179688	13.0584789440036	8.23902431875467	0.164707317948341	50.758784
15.8000001907349	2063.40405273438	13.1415585055947	8.31585377454758	0.166097566485405	50.736284
15.8999996185303	2056.35302734375	13.2248681038618	8.38536582887173	0.167560964822769	50.562908
16	2056.51000976563	13.3081786334515	8.45853704959154	0.168951228260994	50.566768
16.1000003814697	2055.09252929688	13.3914891630411	8.53536557406187	0.170560985803604	50.531916
16.2000007629395	2049.46362304688	13.4747987613082	8.60853679478168	0.172024384140968	50.393508
16.2999992370605	2044.97131347656	13.5583402588964	8.68536625057459	0.173487812280655	50.283048
16.3999996185303	2043.16198730469	13.6414198204875	8.75853653997183	0.175024390220642	50.23856
16.5	2040.43249511719	13.7247303500772	8.83536599576473	0.176560968160629	50.171444
16.6000003814697	2037.18688964844	13.8080399483442	8.91219545155764	0.178097561001778	50.09164
16.7000007629395	2033.23425292969	13.8911195099354	8.98902397602797	0.179560959339142	49.994448
16.7999992370605	2029.6689453125	13.974430039525	9.05121956020594	0.180878043174744	49.906784
16.8999996185303	2024.40710449219	14.0575096011162	9.13170725107193	0.182414636015892	49.7774
17	2020.6513671875	14.1405891627073	9.22317057847977	0.184317082166672	49.685052
17.1000003814697	2015.99523925781	14.2236687242985	9.30365826934576	0.186000004410744	49.570564
17.2000007629395	2010.00476074219	14.3069783225656	9.38414596021175	0.187536597251892	49.423268
17.2999992370605	2003.20349121094	14.3900578841567	9.46829281747341	0.189146339893341	49.256032
17.3999996185303	1997.36413574219	14.4731374457479	9.54878050833941	0.190829262137413	49.112452
17.5	1992.81127929688	14.5564479753375	9.6292681992054	0.192439019680023	49.000504
17.6000003814697	1986.85229492188	14.6395275369287	9.71341505646706	0.194048792123795	48.85398
17.7000007629395	1983.00805664063	14.7228380665183	9.79390274733305	0.195804864168167	48.759456
17.7999992370605	1973.69653320313	14.8061476647854	9.88536607474089	0.197560966014862	48.5305
17.8999996185303	1966.26989746094	14.889458194375	9.96585376560688	0.199170723557472	48.347888
18	1960.58325195313	14.9727687239647	10.0536588579416	0.200926825404167	48.20806
18.1000003814697	1947.25	15.0563092902303	10.1451221853495	0.202682927250862	47.880216
18.2000007629395	1939.98303222656	15.1396198198199	10.2329272776842	0.204512193799019	47.701528
18.2999992370605	1930.58337402344	15.2229303494096	10.324390605092	0.206268295645714	47.470404
18.3999996185303	1919.87512207031	15.3067018836737	10.4121947661042	0.208024382591248	47.207104
18.5	1906.80212402344	15.3900124132633	10.499999858439	0.209853664040565	46.885656
18.6000003814697	1892.63928222656	15.4735529795289	10.5951223522425	0.211756095290184	46.537412
18.7000007629395	1879.0830078125	15.5570944771171	10.6902439147234	0.213658526539803	46.20408
18.7999992370605	1859.70849609375	15.6404040753841	10.7926828786731	0.215634137392044	45.727688
18.8999996185303	1824.77856445313	15.7237146049738	10.9060974791646	0.217902436852455	44.868808
18.9699993133545	-7.50110292434692	15.7821010798216	11.2682925537229	0.222804874181747	-0.184441859375

File: Tensile_tests/PA12vp_C1_XY_3 05-16-22 14 44 48 PM/DAQ- Time, … - (Timed).txt
File Path: C:\MTS TestSuite\Data Files\Chahine\DOE\PA12vp_C1_XY_3 05-16-22 14 44 48 PM\DAQ- Time, … - (Timed).txt   
Test: MTS EM Tension (Extensometer)_Grand_Chahine 1
Test Run: PA12vp_C1_XY_3
Date: 5/16/2022 2:44:13 PM


Time 	Load 	Crosshead 	Extensometer 	Strain 	Stress 
sec	N	mm	mm	mm/mm	N/mm²
0.109999842941761	54.2249984741211	0.0717714356142096	0.0219512203329941	0.000292682932922617	1.330100375
0.209999844431877	118.131675720215	0.153235479956493	0.0548780481040012	0.000951219466514885	2.89768525
0.309999853372574	173.751800537109	0.236776511883363	0.0768292666180059	0.00153658539056778	4.262007
0.409999847412109	232.748168945313	0.320317543810233	0.106097562820651	0.00212195119820535	5.7091455
0.509999871253967	287.932006835938	0.403627811465412	0.135365859023295	0.0026341462507844	7.0627655
0.60999983549118	344.208190917969	0.486938050016761	0.160975614562631	0.00314634153619409	8.44318
0.709999859333038	399.889068603516	0.570248288568109	0.204878044314682	0.0039512193761766	9.808992
0.809999823570251	455.018280029297	0.653558585327119	0.24512194795534	0.00482926843687892	11.161272
0.909999847412109	505.824462890625	0.736868823878467	0.278048770269379	0.00548780476674438	12.407511
1.00999987125397	559.031494140625	0.819717533886433	0.310975621687248	0.00614634156227112	13.712642
1.10999989509583	612.245178222656	0.90279703726992	0.340243888786063	0.00673170713707805	15.017935
1.20999979972839	663.892456054688	0.98633801098913	0.369512184988707	0.00731707317754626	16.284806
1.30999982357025	714.889831542969	1.06941757258028	0.402439036406577	0.00797560997307301	17.535736
1.40999984741211	766.403747558594	1.15295860450715	0.442682940047234	0.00870731752365828	18.799334
1.50999987125397	815.172912597656	1.23649963643402	0.479268288472667	0.00951219536364079	19.995608
1.60999989509583	865.085144042969	1.31980981677771	0.519512221217155	0.0103170722723007	21.219918
1.70999979972839	912.199279785156	1.40335084870458	0.556097540538758	0.0110487807542086	22.375594
1.80999982357025	959.773559570313	1.48666114546359	0.589024391956627	0.011707317084074	23.542558
1.90999984741211	1004.56555175781	1.57020217739046	0.621951243374497	0.0123658534139395	24.641272
2.00999975204468	1050.35412597656	1.65374320931733	0.654878036584705	0.0130243897438049	25.764434
2.10999989509583	1094.79260253906	1.7372842412442	0.68414636189118	0.0136097557842731	26.854478
2.20999979972839	1137.49816894531	1.82036368642002	0.717073155101389	0.0141951218247414	27.902014
2.30999994277954	1181.30578613281	1.90390471834689	0.746341480407864	0.0148536590859294	28.976584
2.40999984741211	1224.90222167969	1.98744586668909	0.779268273618072	0.0155121944844723	30.045974
2.50999975204468	1269.20434570313	2.07052519544959	0.815853651147336	0.0162439029663801	31.132672
2.60999989509583	1310.34460449219	2.15406622737646	0.852439028676599	0.0169756095856428	32.141814
2.70999979972839	1350.18127441406	2.23737652413547	0.889024406205863	0.0176341459155083	33.118978
2.80999994277954	1388.96557617188	2.32045608572662	0.925609783735126	0.0184390246868134	34.070328
2.90999984741211	1424.07885742188	2.40376638248563	0.962195103056729	0.0191707313060761	34.931632
3.00999975204468	1462.70642089844	2.48684571124613	0.998780480585992	0.0199024379253387	35.87914
3.10999989509583	1498.60827636719	2.56992527283728	1.03536585811526	0.0206341445446014	36.759788
3.20999979972839	1534.68603515625	2.65323556959629	1.07195123564452	0.0213658530265093	37.644748
3.30999994277954	1568.43640136719	2.7363148983568	1.10853661317378	0.0221707317978144	38.47262
3.40999984741211	1598.68627929688	2.81939445994794	1.14878045860678	0.0229024402797222	39.214628
3.50999975204468	1630.00561523438	2.90247402153909	1.18170736823231	0.0235609747469425	39.982868
3.60999989509583	1660.60791015625	2.98578408546746	1.22195121366531	0.0242926832288504	40.73352
3.70999979972839	1689.64367675781	3.06863291189075	1.25853659119457	0.0250975601375103	41.445748
3.80999994277954	1719.18078613281	3.15194320864975	1.29878043662757	0.0259024389088154	42.170272
3.90999984741211	1744.01147460938	3.23525350540876	1.33902439847589	0.0267073158174753	42.779352
4.00999975204468	1766.98059082031	3.31833283416927	1.37926824390888	0.0275121964514256	43.342768
4.10999965667725	1789.14294433594	3.40164313092828	1.42317079007626	0.0283902436494827	43.886392
4.21000003814697	1812.11730957031	3.48518416285515	1.46707321982831	0.0292682927101851	44.44994
4.30999994277954	1830.75305175781	3.56849445961416	1.51097564958036	0.030073169618845	44.90706
4.40999984741211	1848.68933105469	3.65203549154103	1.55487807933241	0.0310243889689446	45.347024
4.50999975204468	1865.26403808594	3.73534578830004	1.59878050908446	0.0319756120443344	45.753588
4.60999965667725	1882.08752441406	3.8186558522284	1.64634152315557	0.0328536592423916	46.166256
4.71000003814697	1896.89477539063	3.90196614898741	1.69024395290762	0.0337317064404488	46.529468
4.80999994277954	1907.88232421875	3.98550741374493	1.73780485056341	0.0346097573637962	46.798984
4.90999984741211	1921.65087890625	4.06881747767329	1.78170728031546	0.0354878045618534	47.13672
5.00999975204468	1935.70568847656	4.15235850960016	1.83292687870562	0.0365853644907475	47.481472
5.10999965667725	1946.16931152344	4.23589954152703	1.88048777636141	0.0375365875661373	47.738136
5.21000003814697	1959.19226074219	4.31897910311818	1.9353658426553	0.038560975342989	48.05758
5.30999994277954	1967.7001953125	4.40252013504505	1.98658532463014	0.0396585389971733	48.266276
5.40999984741211	1972.68566894531	4.48606116697192	2.03780480660498	0.040682926774025	48.388564
5.50999975204468	1983.57739257813	4.56914072856307	2.08902428857982	0.0416341461241245	48.655732
5.60999965667725	1988.73278808594	4.65245079249144	2.14024400338531	0.0426585376262665	48.782188
5.71000003814697	1995.91076660156	4.73576132208109	2.19146348536015	0.0437560975551605	48.95826
5.80999994277954	2002.72412109375	4.81884041801095	2.24634143523872	0.0447804890573025	49.125388
5.90999984741211	2007.62854003906	4.9021509476006	2.29390244930983	0.0457317046821117	49.245688
6.00999975204468	2012.89624023438	4.98523050919175	2.3487803991884	0.0468292683362961	49.3749
6.10999965667725	2023.40856933594	5.0680791027844	2.39634141325951	0.0479268282651901	49.63276
6.21000003814697	2025.76806640625	5.15138916671276	2.45121959596872	0.0489512160420418	49.69064
6.30999994277954	2035.35571289063	5.23446872830391	2.50243907794356	0.0499756075441837	49.925816
6.40999984741211	2041.7919921875	5.31731732189655	2.5536585599184	0.051000002771616	50.083692
6.50999975204468	2046.48852539063	5.40062785148621	2.60853650979698	0.0520243905484676	50.198896
6.60999965667725	2050.33203125	5.48393791541457	2.65975599177182	0.0530487820506096	50.293176
6.71000003814697	2053.4287109375	5.56701747700572	2.71463417448103	0.0541463419795036	50.369136
6.80999994277954	2059.49291992188	5.65032754093409	2.76951212435961	0.0553170740604401	50.517884
6.90999984741211	2061.26147460938	5.73340710252523	2.82439030706882	0.0563414618372917	50.561268
7.00999975204468	2065.08471679688	5.81648666411638	2.87560978904366	0.0574390254914761	50.655048
7.10999965667725	2070.1611328125	5.89979672804475	2.92682927101851	0.0583170726895332	50.779568
7.21000003814697	2074.07299804688	5.9831072576344	2.98170722089708	0.0594878047704697	50.875524
7.30999994277954	2077.72485351563	6.06618681922555	3.0365854036063	0.0605853646993637	50.9651
7.40999984741211	2081.88525390625	6.14972785115242	3.09146335348487	0.0616829283535481	51.067152
7.50999975204468	2087.1357421875	6.23280694708228	3.14634153619409	0.0628536567091942	51.195944
7.60999965667725	2089.90942382813	6.31611747667193	3.2121951226145	0.064097560942173	51.26398
7.71000003814697	2093.68334960938	6.3994275406003	3.25975613668561	0.0651219561696053	51.356552
7.80999994277954	2095.9638671875	6.48296857252717	3.31463408656418	0.0661463439464569	51.412492
7.90999984741211	2098.51708984375	6.56627910211682	3.3695122692734	0.067243903875351	51.47512
8.01000022888184	2103.083984375	6.64958916604519	3.42439021915197	0.0682682916522026	51.587144
8.10999965667725	2106.341796875	6.73289969563484	3.47560970112681	0.069439023733139	51.667056
8.21000003814697	2106.552734375	6.81620975956321	3.53414635173976	0.0705365836620331	51.672228
8.30999946594238	2107.93920898438	6.89951982349157	3.5853658337146	0.0716341435909271	51.706236
8.40999984741211	2108.30712890625	6.98283035308123	3.63658531568944	0.072585366666317	51.715264
8.51000022888184	2110.97998046875	7.06614041700959	3.69146349839866	0.0737560987472534	51.780824
8.60999965667725	2111.84814453125	7.14945094659925	3.74634144827724	0.0749268308281899	51.80212
8.71000003814697	2115.58984375	7.23276101052761	3.80487809889019	0.0760243907570839	51.893904
8.80999946594238	2118.91479492188	7.31584057211876	3.86707321740687	0.0771951228380203	51.97546
8.90999984741211	2121.87622070313	7.39915063604712	3.92195116728544	0.0782926827669144	52.048104
9.01000022888184	2124.32641601563	7.48223019763827	3.98048758506775	0.0795365869998932	52.108204
9.10999965667725	2124.4912109375	7.56554026156664	4.03902446851134	0.080707311630249	52.112248
9.21000003814697	2126.08935546875	7.64885079115629	4.09756088629365	0.0818048790097237	52.151448
9.30999946594238	2128.67260742188	7.73216085508466	4.15243906900287	0.0829756110906601	52.214812
9.40999984741211	2131.12841796875	7.81524088233709	4.20731725171208	0.0840731710195541	52.275052
9.51000022888184	2128.25512695313	7.89855048060417	4.26585366949439	0.0851707309484482	52.204572
9.60999965667725	2130.28491210938	7.98163004219532	4.32073185220361	0.0862682908773422	52.25436
9.71000003814697	2131.78955078125	8.06517153978348	4.38292697072029	0.087512195110321	52.291268
9.80999946594238	2134.94384765625	8.14871210604906	4.43780468776822	0.0886829271912575	52.36864
9.90999984741211	2135.8369140625	8.23179166764021	4.4999998062849	0.0899268314242363	52.390548
10.0100002288818	2136.60961914063	8.31510219722986	4.5585366897285	0.0910243839025497	52.409504
10.1099996566772	2138.99633789063	8.39864276349545	4.61707310751081	0.0921951234340668	52.468048
10.210000038147	2135.45703125	8.4819532930851	4.6756099909544	0.0933658480644226	52.381228
10.3099994659424	2135.66064453125	8.56549385935068	4.73048770800233	0.0945365875959396	52.386224
10.4099998474121	2136.72412109375	8.64903535693884	4.79268282651901	0.0957073196768761	52.412312
10.5100002288818	2138.77465820313	8.73234588652849	4.85121970996261	0.0968780443072319	52.462608
10.6099996566772	2139.51513671875	8.81588645279408	4.90975612774491	0.0980487838387489	52.480772
10.710000038147	2137.78662109375	8.89919698238373	4.9719512462616	0.0993658527731895	52.438372
10.8099994659424	2138.73950195313	8.98250751197338	5.03414636477828	0.100536584854126	52.461748
10.9099998474121	2137.65356445313	9.06604807823896	5.09268278256059	0.101707316935062	52.435108
11.0100002288818	2138.72216796875	9.14958957582712	5.15487790107727	0.102951221168041	52.46132
11.1099996566772	2140.837890625	9.23266913741827	5.21707301959395	0.104195117950439	52.51322
11.210000038147	2140.79833984375	9.31597873568535	5.27560990303755	0.105365850031376	52.512248
11.3099994659424	2140.7314453125	9.399289265275	5.33780502155423	0.106536589562893	52.510608
11.4099998474121	2143.05297851563	9.48259979486465	5.40000014007092	0.107853651046753	52.567552
11.5100002288818	2142.27368164063	9.56590939313173	5.45853655785322	0.109097555279732	52.548436
11.6099996566772	2141.19580078125	9.64921992272139	5.52439037710428	0.110341459512711	52.521996
11.710000038147	2144.0400390625	9.73253045231104	5.58658549562097	0.111585363745689	52.591764
11.8099994659424	2139.203125	9.81584005057812	5.64878061413765	0.112829267978668	52.47312
11.9099998474121	2141.43530273438	9.89915058016777	5.70731703191996	0.114000000059605	52.527872
12.0100002288818	2137.67651367188	9.98246110975742	5.77317085117102	0.115317068994045	52.435672
12.1099996566772	2136.92211914063	10.066001676023	5.8353659696877	0.116560973227024	52.417168
12.210000038147	2140.75122070313	10.1493122056127	5.89756108820438	0.117878049612045	52.511092
12.3099994659424	2140.21069335938	10.2323917672038	5.95975620672107	0.119121953845024	52.497832
12.4099998474121	2139.01220703125	10.3159323334694	6.02195132523775	0.120365850627422	52.468436
12.5100002288818	2139.0205078125	10.399242863059	6.08780467882752	0.121536582708359	52.46864
12.6099996566772	2137.8955078125	10.4825533926487	6.14999979734421	0.122780494391918	52.441044
12.710000038147	2134.77880859375	10.5660939589143	6.21219491586089	0.124097555875778	52.364592
12.8099994659424	2135.70458984375	10.6496354565024	6.27804873511195	0.12541463971138	52.387304
12.9099998474121	2136.2890625	10.7329459860921	6.34390255436301	0.126731708645821	52.40164
13.0100002288818	2134.59350585938	10.8164865523577	6.40243897214532	0.127902448177338	52.360048
13.1099996566772	2132.8779296875	10.8997970819473	6.47560972720385	0.129365861415863	52.317968
13.210000038147	2132.59204101563	10.983107611537	6.54146354645491	0.130682915449142	52.310952
13.3099994659424	2133.25048828125	11.0666481778026	6.61097560077906	0.131999999284744	52.327104
13.4099998474121	2131.27587890625	11.1501896753907	6.67682942003012	0.133390247821808	52.278668
13.5100002288818	2132.34838867188	11.2332683056593	6.74634147435427	0.134780496358871	52.304976
13.6099996566772	2133.43530273438	11.3168098032475	6.80853659287095	0.136024385690689	52.33164
13.710000038147	2130.60864257813	11.400350369513	6.87073171138763	0.137268289923668	52.262304
13.8099994659424	2131.181640625	11.4834299311042	6.93658553063869	0.138585358858109	52.276356
13.9099998474121	2130.7578125	11.5669714286923	7.00243888422847	0.13990244269371	52.26596
14.0100002288818	2128.45043945313	11.650281958282	7.06829270347953	0.141219511628151	52.209364
14.1099996566772	2127.27172851563	11.7333605885506	7.13048782199621	0.14246341586113	52.180452
14.210000038147	2125.12744140625	11.8169020861387	7.1926829405129	0.143707320094109	52.127852
14.3099994659424	2124.08666992188	11.9002126157284	7.25853675976396	0.145097553730011	52.102324
14.4099998474121	2122.9892578125	11.9832921773195	7.32804881408811	0.146414637565613	52.075404
14.5100002288818	2120.72094726563	12.0666017755866	7.39756086841226	0.147804886102676	52.019764
14.6099996566772	2119.32006835938	12.1499123051763	7.46707338839769	0.149268299341202	51.9854
14.710000038147	2117.9453125	12.2329918667674	7.53658544272184	0.150585368275642	51.95168
14.8099994659424	2119.57055664063	12.316532433033	7.60609749704599	0.151975616812706	51.991548
14.9099998474121	2118.57153320313	12.3996119946241	7.67560955137014	0.153292685747147	51.96704
15.0100002288818	2118.8720703125	12.4829225242138	7.74512207135558	0.154756098985672	51.974412
15.1099996566772	2116.74780273438	12.5664640218019	7.81463459134102	0.156146347522736	51.922308
15.210000038147	2115.58618164063	12.649773620069	7.88414664566517	0.157536581158638	51.893812
15.3099994659424	2115.21069335938	12.7330841496587	7.95000046491623	0.158926829695702	51.8846
15.4099998474121	2112.716796875	12.8166247159243	8.02317075431347	0.160390257835388	51.823428
15.5100002288818	2111.21240234375	12.8999352455139	8.09634104371071	0.161780491471291	51.786528
15.6099996566772	2110.20336914063	12.9832457751036	8.16951226443052	0.163170725107193	51.761776
15.710000038147	2107.13891601563	13.0667863413692	8.23902431875467	0.164634138345718	51.686608
15.8099994659424	2107.44677734375	13.1498659029603	8.30487813800573	0.16595122218132	51.69416
15.9099998474121	2107.40087890625	13.23317643255	8.37439019232988	0.167414635419846	51.693032
16.0100002288818	2105.541015625	13.3167169988155	8.44390224665403	0.168804883956909	51.647412
16.1100006103516	2106.04028320313	13.3997965604067	8.51707346737385	0.170195117592812	51.65966
16.2099990844727	2104.64672851563	13.4831070899963	8.59024375677109	0.171658545732498	51.625476
16.3099994659424	2102.61572265625	13.5666485875845	8.65243934094906	0.172975599765778	51.575656
16.4099998474121	2100.1328125	13.6499581858516	8.72926786541939	0.174365848302841	51.514752
16.5100002288818	2097.93237304688	13.7330377474427	8.79878085106611	0.175829261541367	51.460776
16.6100006103516	2096.79272460938	13.8163482770324	8.86829290539026	0.17721951007843	51.432824
16.7099990844727	2093.98681640625	13.899658806622	8.94512236118317	0.178756102919579	51.363996
16.8099994659424	2093.26513671875	13.9827383682132	9.01097524911165	0.180146336555481	51.346292
16.9099998474121	2092.09106445313	14.0658169984818	9.07317083328962	0.181390255689621	51.317492
17.0100002288818	2089.18188476563	14.1488965600729	9.15365852415562	0.182926818728447	51.246132
17.1100006103516	2090.65502929688	14.231976121664	9.23048797994852	0.184463411569595	51.282268
17.2099990844727	2088.46728515625	14.3152866512537	9.30365826934576	0.185853660106659	51.228604
17.3099994659424	2086.50341796875	14.3983662128448	9.38048772513866	0.187390238046646	51.180432
17.4099998474121	2085.91479492188	14.481445774436	9.45365894585848	0.188999995589256	51.165996
17.5100002288818	2086.94702148438	14.5647563040257	9.52682923525572	0.190390229225159	51.191316
17.6100006103516	2084.14184570313	14.6478349342942	9.60000045597553	0.191926822066307	51.122504
17.7099990844727	2082.4560546875	14.7311454638839	9.67317074537277	0.193317070603371	51.081156
17.8099994659424	2079.34643554688	14.8144559934735	9.75000020116568	0.194780498743057	51.004876
17.9099998474121	2077.72338867188	14.8975355550647	9.82682965695858	0.196317076683044	50.965064
18.0100002288818	2074.83959960938	14.9810761213303	9.89999994635582	0.197853654623032	50.894328
18.1100006103516	2075.02001953125	15.0646176189184	9.96951200067997	0.199317067861557	50.898752
18.2099990844727	2068.83422851563	15.1479272171855	10.0463414564729	0.200780481100082	50.74702
18.3099994659424	2070.66845703125	15.2312377467752	10.1195117458701	0.202317073941231	50.792012
18.4099998474121	2070.88647460938	15.3150092810392	10.1926829665899	0.203780502080917	50.79736
18.5100002288818	2066.80932617188	15.3983198106289	10.2731706574559	0.205390244722366	50.697352
18.6100006103516	2064.99267578125	15.481861308217	10.3463418781757	0.20678049325943	50.652788
18.7099990844727	2066.2255859375	15.5654018744826	10.4231704026461	0.208317071199417	50.683032
18.8099994659424	2064.32470703125	15.6487114727497	10.4963416233659	0.209780484437943	50.636404
18.9099998474121	2061.04760742188	15.7320220023394	10.5695119127631	0.211243912577629	50.55602
19.0100002288818	2058.77319335938	15.8155634999275	10.6426831334829	0.212780475616455	50.500232
19.1100006103516	2058.56713867188	15.8986430615187	10.7231708243489	0.214317068457603	50.495176
19.2099990844727	2055.14672851563	15.9821845591068	10.7963411137462	0.215853661298752	50.411276
19.3099994659424	2055.34375	16.0654950886965	10.8731705695391	0.217317074537277	50.416108
19.4099998474121	2052.10717773438	16.1485746502876	10.9536582604051	0.218853652477264	50.336716
19.5100002288818	2048.83935546875	16.2318833172321	11.0341459512711	0.220463410019875	50.25656
19.6100006103516	2048.02783203125	16.3151938468218	11.1073171719909	0.222000002861023	50.236656
19.7099990844727	2046.11010742188	16.3980424404144	11.1878048628569	0.223609745502472	50.189612
19.8099994659424	2046.23229980469	16.4813529700041	11.2609760835767	0.225073173642159	50.192612
19.9099998474121	2043.88146972656	16.5644325315952	11.337804608047	0.226609766483307	50.134948
20.0100002288818	2041.42907714844	16.6475120931864	11.418292298913	0.228219509124756	50.074792
20.1100006103516	2038.99841308594	16.730822622776	11.4951217547059	0.229756101965904	50.015168
20.2099990844727	2035.18395996094	16.8139021843672	11.5756094455719	0.231292679905891	49.921604
20.3099994659424	2033.07360839844	16.8969817459583	11.6524389013648	0.232902437448502	49.86984
20.4099998474121	2030.38464355469	16.980292275548	11.7329265922308	0.234512209892273	49.80388
20.5100002288818	2028.97436523438	17.0636028051376	11.8134142830968	0.236121952533722	49.769288
20.6100006103516	2025.52197265625	17.1466823667288	11.8902437388897	0.23765854537487	49.6846
20.7099990844727	2022.02563476563	17.2299910336733	11.9707314297557	0.23926830291748	49.59884
20.8099994659424	2022.46301269531	17.3133015632629	12.0439026504755	0.240731701254845	49.609568
20.9099998474121	2018.37915039063	17.3966120928526	12.1243903413415	0.242341458797455	49.509392
21.0100002288818	2015.99243164063	17.4799226224422	12.2012197971344	0.243804886937141	49.450848
21.1100006103516	2015.61010742188	17.5634641200304	12.2780492529273	0.245414644479752	49.441472
21.2099990844727	2011.44934082031	17.6467746496201	12.3585369437933	0.247097551822662	49.339412
21.3099994659424	2008.82629394531	17.7303142845631	12.4390246346593	0.248707309365273	49.275068
21.4099998474121	2005.89416503906	17.8136248141527	12.5195123255253	0.250243902206421	49.203144
21.5100002288818	2001.77416992188	17.8969353437424	12.6036582514644	0.251926839351654	49.102084
21.6100006103516	1999.00146484375	17.9804768413305	12.6841459423304	0.253536581993103	49.034072
21.7099990844727	1993.40686035156	18.0640164762735	12.768292799592	0.255146354436874	48.89684
21.8099994659424	1991.1826171875	18.1473270058632	12.848780490458	0.256756097078323	48.842284
21.9099998474121	1986.15856933594	18.2308685034513	12.9256099462509	0.258365839719772	48.719044
22.0100002288818	1980.9599609375	18.314179033041	13.00975587219	0.260048776865005	48.591528
22.1100006103516	1977.72045898438	18.3972585946321	13.0975609645247	0.2618048787117	48.512064
22.2099990844727	1971.81860351563	18.4808000922203	13.1743904203177	0.263414651155472	48.367296
22.3099994659424	1967.47790527344	18.5641087591648	13.2585363462567	0.265024393796921	48.260824
22.4099998474121	1960.30224609375	18.647188320756	13.3426832035184	0.266780495643616	48.084808
22.5100002288818	1951.68505859375	18.7302678823471	13.4304873645306	0.268390238285065	47.873436
22.6100006103516	1945.8046875	18.8135784119368	13.5182924568653	0.27014634013176	47.729192
22.7099990844727	1937.75109863281	18.8966579735279	13.6097557842731	0.271902441978455	47.531644
22.8099994659424	1926.53857421875	18.9799685031176	13.6939026415348	0.27365854382515	47.256612
22.9099998474121	1915.37915039063	19.0630480647087	13.7853659689426	0.275560975074768	46.982876
23.0100002288818	1900.26354980469	19.1458966583014	13.8841466978192	0.277463436126709	46.612104
23.1100006103516	1874.75573730469	19.229207187891	13.9792682603002	0.279365837574005	45.986416
23.1700000762939	12.6470355987549	19.2792862653732	14.2243904992938	0.281560987234116	0.31022271875
