Repository: ChahGhim/SLS_PA2200_Degradation

# SLS_PA2200_Degradation
Raw and processed data accompanying the article "INDIVIDUAL AND COMBINED EFFECTS OF ENVIRONMENTAL AGING FACTORS ON THE MECHANICAL PROPERTIES OF SLS-FABRICATED PA12 PARTS" Chahine Ghimouz, Jean-Pierre Kenné, Lucas A. Hof.

Mechanical engineering department, École de technologie supérieure, 1100, rue Notre-Dame Ouest, Montreal, Québec, H3C1K3, Canada Systems Engineering Department, École de technologie supérieure, 1100, rue Notre-Dame Ouest, Montreal, Québec, H3C1K3 Canada

Data list:

File: Tensile_tests/PA12vp_C1_XY_8 05-16-22 14 52 55 PM/DAQ- Time, … - (Timed).txt
File Path: C:\MTS TestSuite\Data Files\Chahine\DOE\PA12vp_C1_XY_8 05-16-22 14 52 55 PM\DAQ- Time, … - (Timed).txt   
Test: MTS EM Tension (Extensometer)_Grand_Chahine 1
Test Run: PA12vp_C1_XY_8
Date: 5/16/2022 2:52:19 PM


Time 	Load 	Crosshead 	Extensometer 	Strain 	Stress 
sec	N	mm	mm	mm/mm	N/mm²
0.100000001490116	49.9466705322266	0.0620788341620937	0.0219512203329941	0.000292682932922617	1.228062875
0.200000002980232	108.688102722168	0.145389087265357	0.04756097405334	0.00087804882787168	2.672367
0.300000011920929	169.685256958008	0.229160898015834	0.0768292666180059	0.00153658539056778	4.1721335
0.400000005960464	227.085342407227	0.31270191539079	0.0987804887699895	0.0019756096880883	5.583457
0.5	286.478637695313	0.396012183045968	0.131707318359986	0.00256097549572587	7.043789
0.600000023841858	341.359283447266	0.479091657325625	0.171951222000644	0.00336585356853902	8.393166
0.699999988079071	395.465057373047	0.562401895876974	0.212195125641301	0.00417073164135218	9.723491
0.800000011920929	450.108489990234	0.645712192635983	0.256097555393353	0.0050487807020545	11.067035
0.899999976158142	505.668487548828	0.72879163781181	0.292682932922617	0.0057804873213172	12.433116
1	556.90185546875	0.812101934570819	0.321951229125261	0.00636585336178541	13.692815
1.10000002384186	611.905822753906	0.895181379746646	0.358536577550694	0.00709756091237068	15.045224
1.20000004768372	662.281677246094	0.978260883130133	0.395121955079958	0.00790243875235319	16.28384
1.29999995231628	713.975524902344	1.06157117988914	0.431707303505391	0.00856097601354122	17.554862
1.39999997615814	759.747314453125	1.14488136023283	0.468292681034654	0.00929268263280392	18.680274
1.5	813.594055175781	1.22819165699184	0.497560948133469	0.00995121896266937	20.00423
1.60000002384186	861.182434082031	1.31150183733553	0.534146325662732	0.0106097562238574	21.174308
1.70000004768372	908.492797851563	1.39527372084558	0.570731703191996	0.0113414637744427	22.337552
1.79999995231628	953.919738769531	1.47858390118927	0.603658554609865	0.0120000001043081	23.454486
1.89999997615814	1000.57525634766	1.56189419794828	0.632926821708679	0.0125853661447763	24.601628
2	1048.72729492188	1.64543522987515	0.669512199237943	0.0133170736953616	25.785566
2.09999990463257	1091.92272949219	1.72874552663416	0.702439050655812	0.0139756090939045	26.847632
2.20000004768372	1137.18884277344	1.81228655856103	0.73536584386602	0.0146341463550925	27.960612
2.29999995231628	1183.39318847656	1.8958275904879	0.76829269528389	0.0153658539056778	29.09666
2.40000009536743	1224.96789550781	1.97890703566372	0.804878072813153	0.0160975605249405	30.118878
2.5	1265.21752929688	2.06267880275846	0.841463392134756	0.0167560968548059	31.108516
2.59999990463257	1304.60876464844	2.14598909951746	0.870731717441231	0.0173414647579193	32.077046
2.70000004768372	1347.91882324219	2.22906866110861	0.907317094970495	0.0180731695145369	33.141932
2.79999995231628	1388.9638671875	2.31260969303548	0.947560998611152	0.0188780482858419	34.151128
2.90000009536743	1425.97924804688	2.39591998979449	0.976829323917627	0.0194634143263102	35.06124
3	1462.5126953125	2.478999318555	1.01707316935062	0.020195122808218	35.959508
3.09999990463257	1501.08386230469	2.56230961531401	1.05365854687989	0.0209268294274807	36.907876
3.20000004768372	1537.08630371094	2.64538917690516	1.09024392440915	0.0217317063361406	37.793084
3.29999995231628	1571.697265625	2.72846850566566	1.12317071761936	0.0224634148180485	38.64408
3.40000009536743	1603.47790527344	2.81177880242467	1.16341467946768	0.0231951214373112	39.425488
3.5	1636.3251953125	2.89485836401582	1.20000005699694	0.023926829919219	40.23312
3.59999990463257	1665.17431640625	2.97770695760846	1.23658531811088	0.024731706827879	40.942448
3.70000004768372	1692.36145019531	3.06101725436747	1.27317069564015	0.0253902450203896	41.610908
3.79999995231628	1720.46740722656	3.14409681595862	1.31341465748847	0.0261951219290495	42.301964
3.90000009536743	1745.00500488281	3.22740711271763	1.35365850292146	0.0269268285483122	42.90528
4	1772.45629882813	3.31071717664599	1.39024388045073	0.0278048776090145	43.58024
4.09999990463257	1796.29418945313	3.39379673823714	1.43414631020278	0.0286097563803196	44.166352
4.19999980926514	1813.82214355469	3.47710703499615	1.48170732427388	0.0295609757304192	44.597324
4.30000019073486	1834.9619140625	3.56041733175516	1.52195116970688	0.0303658545017242	45.117096
4.40000009536743	1854.330078125	3.64372739568353	1.56951218377799	0.0313170738518238	45.593312
4.5	1872.96276855469	3.7272684276104	1.61341461353004	0.0321219526231289	46.05144
4.59999990463257	1887.40673828125	3.81057872436941	1.65731704328209	0.0329999998211861	46.406584
4.69999980926514	1902.13159179688	3.89388902112842	1.7048780573532	0.0339512191712856	46.768628
4.80000019073486	1914.3828125	3.97743005305529	1.74878048710525	0.0349024385213852	47.069856
4.90000009536743	1928.51843261719	4.06074011698365	1.79999996908009	0.0359268300235271	47.417416
5	1939.09423828125	4.14405064657331	1.8475609831512	0.0368780493736267	47.677448
5.09999990463257	1950.38024902344	4.22759167850018	1.89878046512604	0.0379024408757687	47.954944
5.19999980926514	1957.50244140625	4.31113271042705	1.94999994710088	0.0389268286526203	48.13006
5.30000019073486	1968.57263183594	4.39444277435541	1.99756096117198	0.0398048758506775	48.402248
5.40000009536743	1976.06628417969	4.47775330394506	2.05243891105056	0.0409024395048618	48.586496
5.5	1984.73120117188	4.56129433587193	2.09999992512167	0.0418536588549614	48.799544
5.59999990463257	1995.45861816406	4.64437389746308	2.15853657573462	0.0430243872106075	49.063304
5.69999980926514	2001.65380859375	4.72768396139145	2.20609758980572	0.0440487824380398	49.215628
5.80000019073486	2007.93188476563	4.81122499331832	2.25731707178056	0.0450731739401817	49.369992
5.90000009536743	2012.65258789063	4.89407358691096	2.3085365537554	0.0460975617170334	49.486064
6	2020.52502441406	4.97738411650062	2.35975603573024	0.047121949493885	49.679624
6.09999990463257	2026.45886230469	5.06046321243048	2.41463421843946	0.0482195094227791	49.825524
6.19999980926514	2030.99426269531	5.14354277402163	2.46951216831803	0.0492439046502113	49.937036
6.30000019073486	2033.32080078125	5.22685330361128	2.51707318238914	0.0503414645791054	49.99424
6.40000009536743	2039.40417480469	5.30993239954114	2.57195113226771	0.0512926839292049	50.143816
6.5	2046.18896484375	5.39301196113229	2.6231708470732	0.052390243858099	50.310636
6.59999990463257	2050.41357421875	5.47609152272344	2.67804879695177	0.0534146316349506	50.414508
6.69999980926514	2055.36645507813	5.55917108431458	2.74024391546845	0.0546585358679295	50.536288
6.80000019073486	2057.73681640625	5.64225064590573	2.79146339744329	0.0556829236447811	50.594572
6.90000009536743	2061.46606445313	5.7255607098341	2.83536594361067	0.0566341429948807	50.686264
7	2067.1064453125	5.80887123942375	2.89390236139297	0.0577317103743553	50.824944
7.09999990463257	2071.509765625	5.89195033535361	2.94878054410219	0.0588292665779591	50.933212
7.19999980926514	2074.654296875	5.97502989694476	3.00000002607703	0.0599268302321434	51.010528
7.30000019073486	2077.69921875	6.05834042653441	3.05487797595561	0.0610975585877895	51.085396
7.40000009536743	2080.47338867188	6.14165049046278	3.11341462656856	0.0621219500899315	51.153604
7.5	2080.71142578125	6.22496055439115	3.1646341085434	0.0632195100188255	51.159456
7.59999990463257	2085.15380859375	6.3082710839808	3.22317075915635	0.0643170699477196	51.268684
7.69999980926514	2088.6640625	6.39158114790916	3.27439024113119	0.0654146373271942	51.354992
7.80000019073486	2090.69775390625	6.47489167749882	3.33658535964787	0.06658536195755	51.404996
7.90000009536743	2096.84130859375	6.55820174142718	3.39146330952644	0.0676829293370247	51.556052
8	2097.25756835938	6.64151227101684	3.44268302433193	0.0687804892659187	51.566284
8.10000038146973	2102.66088867188	6.72505330294371	3.50121944211423	0.0699512213468552	51.69914
8.19999980926514	2103.57348632813	6.80836336687207	3.55609762482345	0.0710487812757492	51.72158
8.30000019073486	2106.72143554688	6.89144292846322	3.61097557470202	0.0720731765031815	51.79898
8.39999961853027	2106.69775390625	6.97475299239159	3.66951222531497	0.0733170732855797	51.798396
8.5	2107.63720703125	7.05829402431846	3.72439017519355	0.0744146332144737	51.821496
8.60000038146973	2110.45239257813	7.14137358590961	3.7829268258065	0.0755853652954102	51.890712
8.69999980926514	2113.52465820313	7.22491461783648	3.84146347641945	0.0766829252243042	51.966252
8.80000019073486	2114.13916015625	7.30822468176484	3.89999989420176	0.077926829457283	51.98136
8.89999961853027	2114.91625976563	7.39130424335599	3.96219501271844	0.0790975615382195	52.000468
9	2119.31884765625	7.47461477294564	4.01707319542766	0.0802682936191559	52.108716
9.10000038146973	2119.734375	7.5576938688755	4.07926831394434	0.0814390257000923	52.118932
9.19999980926514	2120.18920898438	7.64100439846516	4.14146343246102	0.0826829299330711	52.130116
9.30000019073486	2126.21362304688	7.72431446239352	4.18902421370149	0.0836341455578804	52.278244
9.39999961853027	2125.11987304688	7.80739402398467	4.2439023964107	0.0848048776388168	52.251348
9.5	2125.50512695313	7.89047311991453	4.30609751492739	0.0860487744212151	52.260824
9.60000038146973	2128.15551757813	7.97378364950418	4.35731699690223	0.0870731770992279	52.325988
9.69999980926514	2129.50610351563	8.05709417909384	4.42317081615329	0.0883170813322067	52.359196
9.80000019073486	2126.88916015625	8.14040470868349	4.48902416974306	0.0896341428160667	52.294852
9.89999961853027	2125.912109375	8.22371430695057	4.54390235245228	0.0907317101955414	52.270828
10	2128.94775390625	8.30725580453873	4.60975617170334	0.0920487865805626	52.345468
10.1000003814697	2129.529296875	8.39056540280581	4.66463435441256	0.0932195112109184	52.359768
10.1999998092651	2128.99633789063	8.47387593239546	4.73048770800233	0.0944634154438972	52.346664
10.3000001907349	2131.43603515625	8.55741742998362	4.78902459144592	0.0957073196768761	52.406648
10.3999996185303	2127.66528320313	8.64072702825069	4.84756100922823	0.0968780443072319	52.313936
10.5	2131.06665039063	8.72403755784035	4.90609742701054	0.0980487838387489	52.397568
10.6000003814697	2132.63647460938	8.8075790554285	4.96829254552722	0.0992195159196854	52.436164
10.6999998092651	2132.35668945313	8.89088865369558	5.03414636477828	0.100536584854126	52.429284
10.8000001907349	2132.94897460938	8.97443015128374	5.09634148329496	0.101780489087105	52.443848
10.8999996185303	2133.07666015625	9.05797071754932	5.15487790107727	0.103024393320084	52.446988
11	2133.22314453125	9.14128124713898	5.21341478452086	0.104195117950439	52.450588
11.1000003814697	2135.14038085938	9.22482274472713	5.27926813811064	0.105439022183418	52.497728
11.1999998092651	2132.25390625	9.30813234299421	5.34146325662732	0.106756098568439	52.426756
11.3000001907349	2132.01538085938	9.39144287258387	5.40000014007092	0.107926830649376	52.420892
11.3999996185303	2132.99780273438	9.47498343884945	5.46951219439507	0.109170734882355	52.445048
11.5	2133.68017578125	9.5580630004406	5.53536601364613	0.110487803816795	52.461828
11.6000003814697	2130.72192382813	9.64114256203175	5.59024373069406	0.111731708049774	52.389092
11.6999998092651	2133.32373046875	9.7244530916214	5.65609754994512	0.113048776984215	52.453064
11.8000001907349	2132.751953125	9.80776362121105	5.7182926684618	0.114219516515732	52.439004
11.8999996185303	2133.5205078125	9.89107321947813	5.78048778697848	0.115463420748711	52.4579
12	2133.14501953125	9.97461471706629	5.83902420476079	0.116707317531109	52.448668
12.1000003814697	2131.74584960938	10.0579252466559	5.90121932327747	0.117951221764088	52.414264
12.1999998092651	2129.88793945313	10.1410038769245	5.95975620672107	0.119048774242401	52.368584
12.3000001907349	2129.72705078125	10.2245453745127	6.01829262450337	0.120146341621876	52.364628
12.3999996185303	2129.927734375	10.3078559041023	6.08048774302006	0.121536582708359	52.369564
12.5	2130.1953125	10.3911655023694	6.14634156227112	0.122780494391918	52.376144
12.6000003814697	2126.57470703125	10.4744760319591	6.2085366807878	0.124170735478401	52.28712
12.6999998092651	2127.83032226563	10.5577865615487	6.27439003437757	0.125341460108757	52.317992
12.8000001907349	2127.26147460938	10.6413271278143	6.33658515289426	0.126585364341736	52.304008
12.8999996185303	2124.5	10.7248686254025	6.4060976728797	0.127975612878799	52.236108
13	2125.7880859375	10.8081791549921	6.47560972720385	0.129365861415863	52.26778
13.1000003814697	2127.537109375	10.8914887532592	6.545121781528	0.130682915449142	52.310784
13.1999998092651	2127.08032226563	10.9750302508473	6.61097560077906	0.131999999284744	52.299552
13.3000001907349	2124.67236328125	11.0583398491144	6.67682942003012	0.13346341252327	52.240348
13.3999996185303	2122.49633789063	11.1416503787041	6.7390245385468	0.134707316756248	52.186844
13.5	2121.61962890625	11.2254219129682	6.80487789213657	0.135951220989227	52.165288
13.6000003814697	2118.71997070313	11.3087324425578	6.86707301065326	0.137195125222206	52.093992
13.6999998092651	2119.09106445313	11.3920429721475	6.93292682990432	0.138512194156647	52.103116
13.8000001907349	2118.8232421875	11.475583538413	6.99878064915538	0.139829263091087	52.096532
13.8999996185303	2117.974609375	11.5588940680027	7.06097576767206	0.141073167324066	52.075664
14	2113.189453125	11.6422045975924	7.12317088618875	0.142390251159668	51.958012
14.1000003814697	2114.46435546875	11.7257451638579	7.19999987632036	0.14378048479557	51.989356
14.1999998092651	2115.92114257813	11.8088247254491	7.26219499483705	0.145170733332634	52.025176
14.3000001907349	2114.07592773438	11.8921352550387	7.33536574989557	0.146560981869698	51.979808
14.3999996185303	2115.43310546875	11.9754457846284	7.4085365049541	0.1479512155056	52.013176
14.5	2110.14086914063	12.058524414897	7.47804855927825	0.149414628744125	51.883052
14.6000003814697	2110.5654296875	12.1420659124851	7.55487801507115	0.150951221585274	51.893492
14.6999998092651	2108.38452148438	12.2253764420748	7.62804877012968	0.152414634823799	51.839868
14.8000001907349	2107.83203125	12.3084560036659	7.69756082445383	0.153804883360863	51.826284
14.8999996185303	2106.53564453125	12.391765601933	7.77073157951236	0.155268296599388	51.794412
15	2102.18237304688	12.4750761315227	7.84390233457088	0.156731694936752	51.687376
15.1000003814697	2102.119140625	12.5581556931138	7.91341438889503	0.158121958374977	51.68582
15.1999998092651	2099.64453125	12.6416962593794	7.98658560961485	0.159585356712341	51.624976
15.3000001907349	2100.09545898438	12.7252377569675	8.05975589901209	0.160975605249405	51.636064
15.3999996185303	2100.12036132813	12.8083173185587	8.12926795333624	0.162439033389091	51.636676
15.5	2097.30078125	12.8918578848243	8.19878093898296	0.163902431726456	51.567348
15.6000003814697	2093.84155273438	12.9753993824124	8.2719512283802	0.165292680263519	51.482296
15.6999998092651	2096.65380859375	13.0587099120021	8.34146328270435	0.166682928800583	51.55144
15.8000001907349	2091.7431640625	13.1420195102692	8.41829273849726	0.16821950674057	51.4307
15.8999996185303	2089.25805664063	13.2253300398588	8.48780479282141	0.169609755277634	51.369596
16	2087.71264648438	13.30840960145	8.56097601354122	0.171073168516159	51.3316
16.1000003814697	2084.84204101563	13.3919501677155	8.63048806786537	0.172463417053223	51.26102
16.2000007629395	2082.72827148438	13.4752606973052	8.70000012218952	0.173853650689125	51.209048
16.2999992370605	2082.04614257813	13.5583402588964	8.78048781305552	0.175536587834358	51.192276
16.3999996185303	2078.904296875	13.6418808251619	8.85731726884842	0.177000001072884	51.115024
16.5	2077.7490234375	13.7254223227501	8.92682932317257	0.17846342921257	51.08662
16.6000003814697	2075.2255859375	13.8085018843412	8.99634137749672	0.17978048324585	51.024576
16.7000007629395	2074.38208007813	13.8918124139309	9.06219519674778	0.18109755218029	51.003836
16.7999992370605	2073.86254882813	13.975122012198	9.15000028908253	0.182780489325523	50.99106
16.8999996185303	2067.7724609375	14.0579706057906	9.22317057847977	0.184317082166672	50.84132
17	2069.67602539063	14.1412811353803	9.29268263280392	0.185707330703735	50.888124
17.1000003814697	2061.79736328125	14.2245916649699	9.38048772513866	0.187536597251892	50.694408
17.2000007629395	2060.18920898438	14.3074402585626	9.44999977946281	0.188853666186333	50.654868
17.2999992370605	2057.55615234375	14.3905198201537	9.52317100018263	0.190317064523697	50.590128
17.3999996185303	2054.78588867188	14.4738303497434	9.60000045597553	0.191853657364845	50.522016
17.5	2053.03833007813	14.556678943336	9.67682898044586	0.193317070603371	50.479048
17.6000003814697	2048.07690429688	14.6399885416031	9.75731667131186	0.194926828145981	50.357056
17.7000007629395	2046.71923828125	14.7232990711927	9.83048789203167	0.196463406085968	50.323676
17.7999992370605	2044.39123535156	14.8063786327839	9.91097558289766	0.198073163628578	50.266436
17.8999996185303	2042.56079101563	14.8896891623735	9.98414680361748	0.199536591768265	50.221428
18	2037.88720703125	14.9729987606406	10.0646344944835	0.201146334409714	50.10652
18.1000003814697	2036.56823730469	15.0563092902303	10.1524386554956	0.202829256653786	50.074088
18.2000007629395	2032.20971679688	15.1396198198199	10.2365855127573	0.204512193799019	49.966924
18.2999992370605	2028.65295410156	15.2231603860855	10.3170732036233	0.206195116043091	49.879472
18.3999996185303	2023.43701171875	15.3064709156752	10.3975608944893	0.207731708884239	49.751224
18.5	2019.37670898438	15.3900124132633	10.4670729488134	0.209195137023926	49.651392
18.6000003814697	2016.05603027344	15.4735529795289	10.5475606396794	0.210804879665375	49.569744
18.7000007629395	2013.25305175781	15.5570944771171	10.6280483305454	0.212414637207985	49.500828
18.7999992370605	2011.32397460938	15.6406350433826	10.708536952734	0.213951230049133	49.453396
18.8999996185303	2004.62915039063	15.7239455729723	10.7890246436	0.215634137392044	49.288788
19	2001.53662109375	15.807256102562	10.8731705695391	0.217243894934654	49.212748
19.1000003814697	1998.33190917969	15.890795737505	10.9536582604051	0.218926832079887	49.133952
19.2000007629395	1993.41589355469	15.9741062670946	11.0414633527398	0.220682919025421	49.01308
19.2999992370605	1988.6943359375	16.0571858286858	11.1219510436058	0.222292691469193	48.896988
19.3999996185303	1983.52038574219	16.1407273262739	11.2097561359406	0.224121958017349	48.769776
19.5	1977.32983398438	16.2240378558636	11.2939020618796	0.225731715559959	48.617564
19.6000003814697	1970.95837402344	16.3071174174547	11.3817071542144	0.227414637804031	48.460908
19.7000007629395	1963.69116210938	16.3904279470444	11.465854011476	0.229170739650726	48.282224
19.7999992370605	1955.52355957031	16.4735075086355	11.5499999374151	0.230780482292175	48.081404
19.8999996185303	1949.97277832031	16.5568180382252	11.6378050297499	0.232609748840332	47.944924
20	1943.33752441406	16.6398957371712	11.7256101220846	0.234292685985565	47.78178
20.1000003814697	1934.86779785156	16.7229752987623	11.8134142830968	0.236121952533722	47.573532
20.2000007629395	1925.25207519531	16.8060548603535	11.9012193754315	0.237878054380417	47.337104
20.2999992370605	1918.7685546875	16.8891344219446	11.996341869235	0.239707320928574	47.177692
20.3999996185303	1905.52087402344	16.9724449515343	12.0878051966429	0.241609752178192	46.851964
20.5	1878.9638671875	17.0555245131254	12.1975606307387	0.243658542633057	46.198992
20.5699996948242	-10.9035224914551	17.1136800199747	12.4939028173685	0.247390255331993	-0.2680901875

File: Tensile_tests/PA12vp_C2_XY_1 05-24-22 13 51 22 PM/DAQ- Time, … - (Timed).txt
File Path: C:\MTS TestSuite\Data Files\Chahine\DOE\PA12vp_C2_XY_1 05-24-22 13 51 22 PM\DAQ- Time, … - (Timed).txt   
Test: MTS EM Tension (Extensometer)_Grand_Chahine 1
Test Run: PA12vp_C2_XY_1
Date: 5/24/2022 1:50:53 PM


Time 	Load 	Crosshead 	Extensometer 	Strain 	Stress 
sec	N	mm	mm	mm/mm	N/mm²
0.100000001490116	21.7417945861816	0.0376165407942608	0.0109756101664971	0.000146341466461308	0.5396834375
0.200000002980232	79.2189102172852	0.120696022349875	0.0365853666153271	0.000658536562696099	1.966403125
0.300000011920929	138.908676147461	0.204698604648001	0.065853659179993	0.00124390237033367	3.44804625
0.400000005960464	194.770034790039	0.288239651126787	0.0914634147193283	0.00182926829438657	4.834659
0.5	248.43766784668	0.371780683053657	0.120731710921973	0.00234146346338093	6.166818
0.600000023841858	303.886535644531	0.455321714980528	0.157317073899321	0.00300000002607703	7.543192
0.699999988079071	358.32958984375	0.538631982635707	0.186585370101966	0.00365853658877313	8.894599
0.800000011920929	409.739135742188	0.621942221187055	0.223170733079314	0.00439024390652776	10.170707
0.899999976158142	461.142700195313	0.705021666362882	0.259756110608578	0.00519512221217155	11.446667
1	513.511535644531	0.788101169746369	0.296341459034011	0.00585365854203701	12.746587
1.10000002384186	565.395690917969	0.870949879754335	0.336585362674668	0.00658536562696099	14.034476
1.20000004768372	616.257446289063	0.954260118305683	0.369512184988707	0.00731707317754626	15.296986
1.29999995231628	662.730895996094	1.03733956348151	0.402439036406577	0.00797560997307301	16.450569
1.39999997615814	712.671630859375	1.12064986024052	0.43902438483201	0.00878048781305552	17.690218
1.5	759.1650390625	1.20372930541635	0.471951207146049	0.00936585385352373	18.844296
1.60000002384186	806.466674804688	1.28703960217536	0.501219532452524	0.00995121896266937	20.018434
1.70000004768372	851.25634765625	1.37034989893436	0.534146325662732	0.0106097562238574	21.130222
1.79999995231628	898.175842285156	1.45366007927805	0.563414650969207	0.0112682934850454	22.294876
1.89999997615814	943.074279785156	1.53720111120492	0.596341444179416	0.0118536585941911	23.409364
2	987.965454101563	1.62051140796393	0.625609769485891	0.0124390246346593	24.52367
2.09999990463257	1031.18542480469	1.70382170472294	0.658536562696099	0.0130975609645247	25.596492
2.20000004768372	1073.26147460938	1.78736273664981	0.687804888002574	0.013682927004993	26.640922
2.29999995231628	1115.35302734375	1.87090376857668	0.717073155101389	0.0142682921141386	27.685734
2.40000009536743	1154.6484375	1.95421394892037	0.746341480407864	0.0148536590859294	28.66114
2.5	1197.33276367188	2.03775498084724	0.782926857937127	0.0155853657051921	29.720668
2.59999990463257	1235.67834472656	2.12106527760625	0.81951217725873	0.0163170732557774	30.672496
2.70000004768372	1273.64233398438	2.20460630953312	0.859756080899388	0.0170487798750401	31.614854
2.79999995231628	1312.23400878906	2.28814734145999	0.892682932317257	0.0177073180675507	32.572792
2.90000009536743	1346.40563964844	2.371457638219	0.925609783735126	0.0184390246868134	33.421014
3	1383.27905273438	2.45476793497801	0.958536576945335	0.0190975610166788	34.3363
3.09999990463257	1418.19067382813	2.53807799890637	0.991463428363204	0.0197560973465443	35.202892
3.20000004768372	1449.46252441406	2.62138829566538	1.02439022157341	0.0204146355390549	35.979132
3.29999995231628	1483.15222167969	2.70446785725653	1.06097559910268	0.0211463421583176	36.815392
3.40000009536743	1513.72485351563	2.78777815401554	1.09756097663194	0.0219512190669775	37.574276
3.5	1541.79870605469	2.87085748277605	1.13780482206494	0.0226829275488853	38.271136
3.59999990463257	1572.734375	2.95416777953506	1.1743901995942	0.023414634168148	39.039036
3.70000004768372	1600.25085449219	3.0372473411262	1.21463416144252	0.024219511076808	39.72206
3.79999995231628	1624.29028320313	3.12032666988671	1.25121953897178	0.0249512195587158	40.318776
3.90000009536743	1650.32702636719	3.20363696664572	1.29878043662757	0.0259024389088154	40.965072
4	1674.9775390625	3.28671652823687	1.33902439847589	0.0266341473907232	41.576956
4.09999990463257	1694.62109375	3.36979608982801	1.37926824390888	0.0275121964514256	42.064556
4.19999980926514	1716.20202636719	3.45310615375638	1.41585362143815	0.0283170714974403	42.600244
4.30000019073486	1737.09838867188	3.53641645051539	1.45609758328646	0.0291219521313906	43.118944
4.40000009536743	1754.12109375	3.6197267472744	1.50365848094225	0.0299268290400505	43.541488
4.5	1773.29931640625	3.70280630886555	1.55121949501336	0.0309512205421925	44.017536
4.59999990463257	1789.18017578125	3.78634734079242	1.62073166575283	0.0323414653539658	44.41174
4.69999980926514	1802.76953125	3.86942666955292	1.66829267982394	0.033292680978775	44.74906
4.80000019073486	1819.30334472656	3.95296793431044	1.71219510957599	0.0340975597500801	45.159468
4.90000009536743	1830.77966308594	4.03650896623731	1.75609753932804	0.03504878282547	45.444336
5	1845.37902832031	4.11981903016567	1.80365855339915	0.0359999984502792	45.806728
5.09999990463257	1853.81896972656	4.20312955975533	1.8475609831512	0.0368780493736267	46.016228
5.19999980926514	1865.8994140625	4.28643962368369	1.90243904944509	0.0379756093025208	46.316092
5.30000019073486	1874.93591308594	4.36974968761206	1.94634147919714	0.0387804880738258	46.5404
5.40000009536743	1886.17065429688	4.45329071953893	1.99024379253387	0.0397317074239254	46.819276
5.5	1894.267578125	4.5368317514658	2.03414633870125	0.0406097583472729	47.02026
5.59999990463257	1902.974609375	4.62037278339267	2.08536582067609	0.0416341461241245	47.236388
5.69999980926514	1909.99255371094	4.70368331298232	2.1329268347472	0.0425853654742241	47.410592
5.80000019073486	1919.00476074219	4.78699337691069	2.1804878488183	0.043536588549614	47.634296
5.90000009536743	1927.79821777344	4.87030390650034	2.23536579869688	0.0445609763264656	47.852572
6	1933.46240234375	4.95361397042871	2.28658528067172	0.0456585362553597	47.993168
6.09999990463257	1943.42895507813	5.03692403435707	2.3378049954772	0.0466097556054592	48.240564
6.19999980926514	1949.34716796875	5.12000359594822	2.38536577671766	0.0476341471076012	48.387468
6.30000019073486	1955.017578125	5.20331412553787	2.4365852586925	0.0486585348844528	48.52822
6.40000009536743	1960.65014648438	5.28639322146773	2.49146344140172	0.0496829263865948	48.668032
6.5	1966.07495117188	5.36947278305888	2.53902445547283	0.0506341457366943	48.802692
6.59999990463257	1971.14538574219	5.45255234465003	2.59024393744767	0.0517317093908787	48.928552
6.69999980926514	1977.33972167969	5.53563190624118	2.64512188732624	0.0527561008930206	49.082308
6.80000019073486	1981.06457519531	5.61871146783233	2.69268290139735	0.0537804886698723	49.174768
6.90000009536743	1987.86169433594	5.70179102942348	2.74024391546845	0.0547317080199718	49.343488
7	1991.59106445313	5.78510109335184	2.79146339744329	0.0556829236447811	49.43606
7.09999990463257	1997.61840820313	5.86818065494299	2.8390244115144	0.0567073188722134	49.585676
7.19999980926514	2003.30993652344	5.95126021653414	2.89390236139297	0.0577317103743553	49.726952
7.30000019073486	2006.97375488281	6.0345702804625	2.94512184336782	0.0588292665779591	49.817896
7.40000009536743	2013.18786621094	6.11764984205365	3.00365849398077	0.0599268302321434	49.972144
7.5	2017.4765625	6.20095990598202	3.05853667668998	0.0610243901610374	50.0786
7.59999990463257	2020.66198730469	6.28427043557167	3.11341462656856	0.0621219500899315	50.157672
7.69999980926514	2021.7822265625	6.36734999716282	3.1646341085434	0.0632195100188255	50.18548
7.80000019073486	2027.26196289063	6.45089102908969	3.21951229125261	0.0643170699477196	50.3215
7.90000009536743	2029.29833984375	6.53420109301806	3.26707307249308	0.0652682930231094	50.372048
8	2036.12377929688	6.61751115694642	3.32195125520229	0.0663658529520035	50.541472
8.10000038146973	2037.74914550781	6.70059071853757	3.37682920508087	0.0673902481794357	50.581816
8.19999980926514	2042.57165527344	6.78413175046444	3.42804868705571	0.0684146359562874	50.70152
8.30000019073486	2044.44567871094	6.86721131205559	3.47560970112681	0.069439023733139	50.74804
8.39999961853027	2049.3408203125	6.95075234398246	3.52682918310165	0.0704634115099907	50.869548
8.5	2052.19799804688	7.03406240791082	3.57804889790714	0.0714878067374229	50.940472
8.60000038146973	2056.95654296875	7.11737293750048	3.6256096791476	0.0725121945142746	51.058588
8.69999980926514	2056.39331054688	7.20068300142884	3.68048786185682	0.0735365822911263	51.044608
8.80000019073486	2060.4638671875	7.2839935310185	3.73902427963912	0.0746341496706009	51.145648
8.89999961853027	2060.6416015625	7.36730359494686	3.79756093025208	0.0758048817515373	51.15006
9	2062.34130859375	7.45061365887523	3.84878041222692	0.076829269528389	51.192252
9.10000038146973	2066.49096679688	7.53392418846488	3.90365859493613	0.077926829457283	51.295256
9.19999980926514	2069.72900390625	7.61723425239325	3.96219501271844	0.0790975615382195	51.375632
9.30000019073486	2068.7314453125	7.70031381398439	4.02073189616203	0.0803414657711983	51.350872
9.39999961853027	2073.31372070313	7.78362434357405	4.07560961320996	0.0813658535480499	51.464612
9.5	2073.02319335938	7.8667039051652	4.13048779591918	0.0825365781784058	51.457404
9.60000038146973	2075.59936523438	7.95001350343227	4.1853659786284	0.0836341455578804	51.521348
9.69999980926514	2079.13647460938	8.03332403302193	4.23658546060324	0.0845853686332703	51.609148
9.80000019073486	2082.81030273438	8.11640359461308	4.29146364331245	0.0857561007142067	51.70034
9.89999961853027	2082.087890625	8.19971412420273	4.34634136036038	0.0868536606431007	51.682408
10	2084.2802734375	8.28279368579388	4.40487824380398	0.0880243927240372	51.736828
10.1000003814697	2084.87817382813	8.36610328406096	4.45975596085191	0.0891219526529312	51.751672
10.1999998092651	2085.93798828125	8.44964478164911	4.51097544282675	0.0900731682777405	51.77798
10.3000001907349	2087.51025390625	8.53295531123877	4.56951232627034	0.0912439003586769	51.817004
10.3999996185303	2089.6796875	8.61626490950584	4.62804874405265	0.0924146324396133	51.870856
10.5	2089.16455078125	8.6995754390955	4.68292692676187	0.093512199819088	51.858068
10.6000003814697	2090.03247070313	8.78311600536108	4.74512204527855	0.0947561040520668	51.879612
10.6999998092651	2092.57299804688	8.86619556695223	4.80365846306086	0.0959268286824226	51.942676
10.8000001907349	2092.60693359375	8.94996803253889	4.85853664577007	0.0970975607633591	51.943516
10.8999996185303	2094.96044921875	9.03327763080597	4.91341482847929	0.0981951206922531	52.001936
11	2095.50463867188	9.11658816039562	4.96829254552722	0.0992926880717278	52.015444
11.1000003814697	2094.82006835938	9.20012965798378	5.0304876640439	0.100536584854126	51.998452
11.1999998092651	2097.92456054688	9.28343925625086	5.0890245474875	0.10163414478302	52.075512
11.3000001907349	2095.01708984375	9.36698075383902	5.14390226453543	0.102804884314537	52.003344
11.3999996185303	2095.5869140625	9.45029035210609	5.20609738305211	0.103975608944893	52.017488
11.5	2096.8525390625	9.53360088169575	5.2646342664957	0.105219513177872	52.048904
11.6000003814697	2097.39331054688	9.61714237928391	5.32317068427801	0.106390237808228	52.062328
11.6999998092651	2097.68896484375	9.70022194087505	5.38170710206032	0.107560977339745	52.069664
11.8000001907349	2096.55126953125	9.78376250714064	5.44756092131138	0.108804881572723	52.041424
11.8999996185303	2097.53344726563	9.86684206873178	5.50609733909369	0.110048785805702	52.065804
12	2098.69458007813	9.94992163032293	5.56463422253728	0.111146345734596	52.094628
12.1000003814697	2098.57202148438	10.0334621965885	5.63048804178834	0.112390249967575	52.091584
12.1999998092651	2100.66284179688	10.1167727261782	5.68170752376318	0.113487802445889	52.143484
12.3000001907349	2100.62866210938	10.2000832557678	5.74756087735295	0.11480487883091	52.142636
12.3999996185303	2099.5458984375	10.2833937853575	5.80609776079655	0.116121955215931	52.11576
12.5	2099.29858398438	10.3667033836246	5.87195111438632	0.117292687296867	52.10962
12.6000003814697	2099.8798828125	10.4500139132142	5.92317059636116	0.118390247225761	52.124048
12.6999998092651	2097.45385742188	10.5333244428039	5.98536571487784	0.119560971856117	52.063828
12.8000001907349	2097.8642578125	10.616404004395	6.04756083339453	0.120878055691719	52.074016
12.8999996185303	2097.45263671875	10.6999445706606	6.10975595191121	0.121975608170033	52.0638
13	2097.2509765625	10.7834860682487	6.17195107042789	0.123292684555054	52.058792
13.1000003814697	2094.966796875	10.8667956665158	6.23048795387149	0.124536588788033	52.002096
13.1999998092651	2097.72436523438	10.950337164104	6.29268307238817	0.125780493021011	52.070544
13.3000001907349	2096.16455078125	11.0336467623711	6.35853642597795	0.127024382352829	52.031828
13.3999996185303	2096.86181640625	11.1171882599592	6.42073154449463	0.128268286585808	52.049132
13.5	2095.96728515625	11.2004987895489	6.48292666301131	0.129512190818787	52.026928
13.6000003814697	2094.0361328125	11.283808387816	6.545121781528	0.130829274654388	51.978992
13.6999998092651	2092.07470703125	11.3671189174056	6.61097560077906	0.131999999284744	51.930308
13.8000001907349	2094.13989257813	11.4506604149938	6.67682942003012	0.133390247821808	51.981568
13.8999996185303	2092.5654296875	11.5339700132608	6.74268277361989	0.134780496358871	51.942488
14	2091.52416992188	11.617511510849	6.80487789213657	0.136097550392151	51.91664
14.1000003814697	2091.0888671875	11.7010520771146	6.87073171138763	0.137268289923668	51.905836
14.1999998092651	2090.21069335938	11.7843626067042	6.94024376571178	0.138658538460732	51.884036
14.3000001907349	2088.96411132813	11.8676731362939	7.00243888422847	0.13990244269371	51.853092
14.3999996185303	2088.51318359375	11.950982734561	7.06829270347953	0.141292676329613	51.8419
14.5	2086.9521484375	12.0342932641506	7.13414652273059	0.142536580562592	51.803152
14.6000003814697	2087.66748046875	12.1173728257418	7.1926829405129	0.143707320094109	51.820908
14.6999998092651	2085.00317382813	12.2009143233299	7.2512193582952	0.144951224327087	51.754772
14.8000001907349	2085.77807617188	12.2839929535985	7.31341447681189	0.146195128560066	51.774008
14.8999996185303	2082.4375	12.3673034831882	7.37926829606295	0.147439032793045	51.691088
15	2081.80908203125	12.4506140127778	7.44512211531401	0.148682922124863	51.675488
15.1000003814697	2081.95385742188	12.5339245423675	7.51463416963816	0.150073170661926	51.679084
15.1999998092651	2081.12182617188	12.617003172636	7.57682928815484	0.151390254497528	51.658428
15.3000001907349	2078.92700195313	12.7003137022257	7.64634134247899	0.15278048813343	51.603948
15.3999996185303	2076.20727539063	12.7836242318153	7.71219516173005	0.154097557067871	51.53644
15.5	2076.2890625	12.8671647980809	7.77804898098111	0.155414626002312	51.538468
15.6000003814697	2074.10815429688	12.9504753276706	7.84390233457088	0.156804889440537	51.484332
15.6999998092651	2074.03149414063	13.0337858572602	7.91341438889503	0.158121958374977	51.482432
15.8000001907349	2074.10595703125	13.1170954555273	7.98292644321918	0.15951219201088	51.48428
15.8999996185303	2073.64233398438	13.2006369531155	8.05243942886591	0.160902440547943	51.472772
16	2069.908203125	13.2839474827051	8.12926795333624	0.162439033389091	51.38008
16.1000003814697	2067.76171875	13.3672570809722	8.1951217725873	0.163829267024994	51.3268
16.2000007629395	2067.02465820313	13.4505676105618	8.26829299330711	0.165219515562058	51.308504
16.2999992370605	2065.87377929688	13.533647172153	8.33780504763126	0.16660974919796	51.279936
16.3999996185303	2062.80517578125	13.6171886697412	8.40365886688232	0.167999997735024	51.203768
16.5	2062.54077148438	13.7004982680082	8.48048739135265	0.169390231370926	51.197204
16.6000003814697	2060.6689453125	13.7840397655964	8.55000037699938	0.170853659510612	51.15074
16.7000007629395	2060.015625	13.867580331862	8.61951243132353	0.172243893146515	51.134524
16.7999992370605	2058.8525390625	13.9508908614516	8.69268272072077	0.173707321286201	51.105652
16.8999996185303	2056.36157226563	14.0342013910413	8.76219477504492	0.175170734524727	51.04382
17	2054.84790039063	14.1172809526324	8.83170776069164	0.176560968160629	51.006248
17.1000003814697	2052.44750976563	14.2005905508995	8.90487805008888	0.177951216697693	50.946664
17.2000007629395	2050.12890625	14.2836701124907	8.97439010441303	0.179341465234756	50.889112
17.2999992370605	2049.79931640625	14.3669806420803	9.04024392366409	0.180658534169197	50.880928
17.3999996185303	2047.70825195313	14.4500602036715	9.11341421306133	0.182048767805099	50.829024
17.5	2045.21350097656	14.5331397652626	9.19024366885424	0.183658540248871	50.7671
17.6000003814697	2042.18432617188	14.6162193268538	9.26707312464714	0.185195118188858	50.691908
17.7000007629395	2041.95861816406	14.6992988884449	9.34390258044004	0.186731696128845	50.686304
17.7999992370605	2038.94665527344	14.7823775187135	9.41341463476419	0.188121944665909	50.61154
17.8999996185303	2036.34399414063	14.8656880483031	9.48292668908834	0.189512208104134	50.546936
18	2034.8759765625	14.9489985778928	9.55243874341249	0.190975606441498	50.510496
18.1000003814697	2034.56311035156	15.0320781394839	9.63292643427849	0.192439019680023	50.502732
18.2000007629395	2031.69311523438	15.1151577010751	9.7060976549983	0.19397559762001	50.431492
18.2999992370605	2031.13024902344	15.1986982673407	9.78292711079121	0.195512190461159	50.41752
18.3999996185303	2028.26745605469	15.2817778289318	9.85975656658411	0.197048783302307	50.346456
18.5	2024.77319335938	15.36531932652	9.92926862090826	0.198512196540833	50.25972
18.6000003814697	2021.32214355469	15.448628924787	10.0060971453786	0.199902430176735	50.17406
18.7000007629395	2020.21398925781	15.5321704223752	10.0829266011715	0.201512202620506	50.146552
18.7999992370605	2015.91455078125	15.6157109886408	10.1560978218913	0.20297560095787	50.039828
18.8999996185303	2012.88000488281	15.6990215182304	10.2365855127573	0.204585358500481	49.964504
19	2009.55517578125	15.7825630158186	10.3170732036233	0.206121951341629	49.881972
19.1000003814697	2005.69653320313	15.8661026507616	10.3902434930205	0.207658544182777	49.786192
19.2000007629395	2003.70275878906	15.9496441483498	10.4670729488134	0.209268301725388	49.736704
19.2999992370605	2001.95642089844	16.0329546779394	10.5439024046063	0.210804879665375	49.693356
19.3999996185303	1997.40148925781	16.1162652075291	10.6170736253262	0.212195128202438	49.580292
19.5	1995.65380859375	16.1998067051172	10.6975613161922	0.213804870843887	49.536908
19.6000003814697	1992.38989257813	16.2828862667084	10.7743898406625	0.215268284082413	49.455892
19.7000007629395	1988.0185546875	16.3664259016514	10.854878462851	0.216878056526184	49.347384
19.7999992370605	1984.18395996094	16.449736431241	10.935366153717	0.218487814068794	49.2522
19.8999996185303	1978.95007324219	16.5328159928322	11.0121946781874	0.220097571611404	49.12228
20	1976.66528320313	16.6161265224218	11.096341535449	0.221853673458099	49.065568
20.1000003814697	1972.08093261719	16.699206084013	11.176829226315	0.223463416099548	48.951772
20.2000007629395	1966.46667480469	16.7825166136026	11.2646343186498	0.225073173642159	48.812416
20.2999992370605	1961.22180175781	16.8655961751938	11.3487802445889	0.22675609588623	48.682224
20.3999996185303	1955.62817382813	16.9486757367849	11.4292679354548	0.228365838527679	48.543376
20.5	1950.84228515625	17.0319862663746	11.5134147927165	0.230048775672913	48.42458
20.6000003814697	1947.11596679688	17.1150658279657	11.5939024835825	0.231731697916985	48.332084
20.7000007629395	1938.8505859375	17.1981453895569	11.6853658109903	0.23348779976368	48.126916
20.7999992370605	1933.39672851563	17.2814540565014	11.769512668252	0.235317066311836	47.99154
20.8999996185303	1926.11596679688	17.3645336180925	11.8573168292642	0.237000003457069	47.810812
21	1916.05895996094	17.4478441476822	11.9451219215989	0.238756090402603	47.561172
21.1000003814697	1903.4658203125	17.5309237092733	12.0402434840798	0.240512192249298	47.24858
21.2000007629395	1890.412109375	17.614234238863	12.1317077428102	0.24248780310154	46.924556
21.2999992370605	1859.56665039063	17.6975447684526	12.237804941833	0.244536578655243	46.1589
21.3699989318848	-9.43206310272217	17.7561622112989	12.5158540904522	0.24731707572937	-0.23412640625
