Repository: ChahGhim/SLS_PA2200_Degradation

# SLS_PA2200_Degradation
Raw and processed data accompanying the article "INDIVIDUAL AND COMBINED EFFECTS OF ENVIRONMENTAL AGING FACTORS ON THE MECHANICAL PROPERTIES OF SLS-FABRICATED PA12 PARTS" Chahine Ghimouz, Jean-Pierre Kenné, Lucas A. Hof.

Mechanical engineering department, École de technologie supérieure, 1100, rue Notre-Dame Ouest, Montreal, Québec, H3C1K3, Canada Systems Engineering Department, École de technologie supérieure, 1100, rue Notre-Dame Ouest, Montreal, Québec, H3C1K3 Canada

Data list:

File: Tensile_tests/PA12vp_C7_XZ_1 09-13-22 10 59 27 AM/DAQ- Time, … - (Timed).txt
File Path: C:\MTS TestSuite\Data Files\Chahine\DOE\PA12vp_C7_XZ_1 09-13-22 10 59 27 AM\DAQ- Time, … - (Timed).txt   
Test: MTS EM Tension (Extensometer)_Grand_Chahine 1
Test Run: PA12vp_C7_XZ_1
Date: 9/13/2022 10:59:17 AM


Time 	Load 	Crosshead 	Extensometer 	Strain 	Stress 
sec	N	mm	mm	mm/mm	N/mm²
0.100000277161598	42.0894546508789	0.061848055338487	0.00365853657058324	7.31707332306542E-05	1.076800875
0.200000241398811	94.7841796875	0.144927529618144	0.0292682925646659	0.000512195110786706	2.424923
0.300000220537186	149.706588745117	0.229391676839441	0.0585365851293318	0.00117073173169047	3.8300375
0.400000184774399	198.55729675293	0.313394266413525	0.0878048813319765	0.00168292678426951	5.0798155
0.500000178813934	248.752395629883	0.396935298340395	0.120731710921973	0.00234146346338093	6.3639885
0.600000143051147	298.984252929688	0.480707094538957	0.153658533236012	0.00300000002607703	7.6491015
0.700000107288361	346.263885498047	0.564248126465827	0.186585370101966	0.00365853658877313	8.858686
0.800000071525574	399.047210693359	0.647558365017176	0.223170733079314	0.00439024390652776	10.209075
0.900000035762787	440.500946044922	0.730868661776185	0.256097555393353	0.00512195099145174	11.269612
1	491.558929443359	0.813948106952012	0.307317066472024	0.00600000005215406	12.57586
1.10000026226044	538.166198730469	0.897258403711021	0.336585362674668	0.00673170713707805	13.768243
1.20000028610229	582.988037109375	0.980568584054708	0.38048779242672	0.00753658544272184	14.914948
1.30000019073486	625.605773925781	1.06387888081372	0.420731696067378	0.00826829299330711	16.005264
1.40000021457672	669.584167480469	1.14695832598954	0.453658547485247	0.00899999961256981	17.130392
1.50000011920929	713.5	1.23026862274855	0.49024389591068	0.00980487838387489	18.253918
1.60000014305115	756.375854492188	1.31357891950756	0.530487799551338	0.0105365850031376	19.350838
1.70000004768372	799.896301269531	1.39642762951553	0.559756124857813	0.0111219510436058	20.464248
1.80000007152557	838.679260253906	1.47973780985922	0.600000028498471	0.0120000001043081	21.456456
1.89999997615814	878.428283691406	1.56281737145036	0.640243873931468	0.0127317067235708	22.473382
2	914.460083007813	1.64589681662619	0.676829251460731	0.0134634142741561	23.395206
2.10000038146973	952.43896484375	1.72920699696988	0.717073155101389	0.0141951218247414	24.366842
2.20000028610229	988.141662597656	1.81228655856103	0.753658532630652	0.0150000005960464	25.280248
2.30000019073486	1023.46392822266	1.89536600373685	0.790243910159916	0.0157317072153091	26.183918
2.40000009536743	1059.71032714844	1.97867630049586	0.826829287689179	0.016463415697217	27.111234
2.50000023841858	1095.50158691406	2.06175586208701	0.863414607010782	0.0171951223164797	28.026904
2.60000014305115	1123.54577636719	2.14506592601538	0.903658510651439	0.0179999992251396	28.744376
2.68000030517578	15.3112516403198	2.21176026389003	0.932926835957915	0.0185121949762106	0.39171734375

File: Tensile_tests/PA12vp_C7_XZ_2 09-13-22 11 00 35 AM/DAQ- Time, … - (Timed).txt
File Path: C:\MTS TestSuite\Data Files\Chahine\DOE\PA12vp_C7_XZ_2 09-13-22 11 00 35 AM\DAQ- Time, … - (Timed).txt   
Test: MTS EM Tension (Extensometer)_Grand_Chahine 1
Test Run: PA12vp_C7_XZ_2
Date: 9/13/2022 11:00:22 AM


Time 	Load 	Crosshead 	Extensometer 	Strain 	Stress 
sec	N	mm	mm	mm/mm	N/mm²
0.0999999716877937	25.5188446044922	0.0376165407942608	0.00731707314116647	7.31707332306542E-05	0.644832125
0.199999943375587	83.3286437988281	0.120926801173482	0.0365853666153271	0.000731707317754626	2.10562
0.299999892711639	135.959976196289	0.204929383471608	0.0731707332306542	0.00139024388045073	3.43555375
0.399999886751175	182.701675415039	0.289162737317383	0.109756096208002	0.00204878044314682	4.616663
0.499999850988388	236.271072387695	0.372473004972562	0.142682925797999	0.00278048776090145	5.970301
0.599999785423279	285.426849365234	0.456244801171124	0.171951222000644	0.00336585356853902	7.2124115
0.699999809265137	335.813873291016	0.540016626473516	0.212195125641301	0.00417073164135218	8.485634
0.800000071525574	383.136199951172	0.623326865024865	0.248780474066734	0.00490243919193745	9.681415
0.900000035762787	430.891662597656	0.706637103576213	0.292682932922617	0.0057804873213172	10.888141
1	477.858978271484	0.789947400335222	0.321951229125261	0.00636585336178541	12.074952
1.10000002384186	525.235473632813	0.873257638886571	0.358536577550694	0.00717073166742921	13.272102
1.19999992847443	569.892639160156	0.956567877437919	0.398780481191352	0.00790243875235319	14.400538
1.29999995231628	615.934997558594	1.03987811598927	0.43902438483201	0.00863414630293846	15.563976
1.39999985694885	658.85498046875	1.12295767758042	0.475609762361273	0.00943902414292097	16.648515
1.49999988079071	701.852294921875	1.20603712275624	0.512195110786706	0.0101707316935062	17.735008
1.59999978542328	743.876220703125	1.28957815468311	0.545121962204576	0.0107560968026519	18.796904
1.69999980926514	784.735961914063	1.37265759985894	0.578048755414784	0.0114878043532372	19.829384
1.80000007152557	827.914184570313	1.45573704503477	0.618292659055442	0.0122926831245422	20.920448
1.89999997615814	866.905517578125	1.53904734179378	0.651219510473311	0.0129512194544077	21.905714
2	903.7880859375	1.62189605180174	0.691463414113969	0.0137560982257128	22.837696
2.09999990463257	942.909240722656	1.70497549697757	0.724390265531838	0.0144146336242557	23.826242
2.20000004768372	976.483337402344	1.78828579373658	0.760975584853441	0.0151463411748409	24.674622
2.29999995231628	1014.18994140625	1.8713652389124	0.797560962382704	0.0158048775047064	25.627424
2.39999985694885	1050.11181640625	1.95467541925609	0.837804866023362	0.0166829265654087	26.53513
2.49999976158142	1082.89111328125	2.0379857160151	0.878048769664019	0.0174146350473166	27.363424
2.59999990463257	1117.06848144531	2.12106527760625	0.914634147193283	0.0182195119559765	28.227048
2.67999982833862	-25.2943382263184	2.18752888031304	1.01707316935062	0.0199024379253387	-0.639159125

File: Tensile_tests/PA12vp_C7_XZ_3 09-13-22 11 01 48 AM/DAQ- Time, … - (Timed).txt
File Path: C:\MTS TestSuite\Data Files\Chahine\DOE\PA12vp_C7_XZ_3 09-13-22 11 01 48 AM\DAQ- Time, … - (Timed).txt   
Test: MTS EM Tension (Extensometer)_Grand_Chahine 1
Test Run: PA12vp_C7_XZ_3
Date: 9/13/2022 11:01:41 AM


Time 	Load 	Crosshead 	Extensometer 	Strain 	Stress 
sec	N	mm	mm	mm/mm	N/mm²
0.0999999716877937	38.9756011962891	0.061848055338487	0.0182926833076635	0.000365853658877313	0.98051825
0.199999943375587	88.9280166625977	0.145158308441751	0.0512195110786706	0.00102439022157341	2.23718275
0.299999892711639	140.461776733398	0.229160898015834	0.0804878072813153	0.00153658539056778	3.5336295
0.399999886751175	186.677261352539	0.313394266413525	0.113414636871312	0.00219512195326388	4.6962835
0.500000178813934	234.576049804688	0.396935298340395	0.150000007124618	0.00292682927101851	5.9012845
0.600000143051147	281.857360839844	0.480476330267265	0.19024389621336	0.00365853658877313	7.090751
0.700000107288361	328.773345947266	0.564017333090305	0.223170733079314	0.00439024390652776	8.2710275
0.800000071525574	373.462768554688	0.647558365017176	0.252439029281959	0.00497560948133469	9.39529
0.900000035762787	421.946838378906	0.730868661776185	0.296341459034011	0.00585365854203701	10.615015
1	466.544952392578	0.814178900327533	0.32926828134805	0.00651219487190247	11.73698
1.10000002384186	509.828338623047	0.897258403711021	0.365853658877313	0.00724390242248774	12.82587
1.19999992847443	555.335998535156	0.980568584054708	0.402439036406577	0.00804878026247025	13.970717
1.29999995231628	592.536315917969	1.06410961598158	0.446341466158628	0.00885365903377533	14.906574
1.39999985694885	635.144226074219	1.14718917757273	0.482926843687892	0.00958536565303802	15.978471
1.50000011920929	676.193298339844	1.23026862274855	0.519512221217155	0.0103170722723007	17.011152
1.60000014305115	715.121765136719	1.31357891950756	0.563414650969207	0.0111951222643256	17.990484
1.70000004768372	754.817626953125	1.39665836468339	0.603658554609865	0.0120000001043081	18.989122
1.80000007152557	793.356628417969	1.47973780985922	0.640243873931468	0.0127317067235708	19.958658
1.89999997615814	830.501098632813	1.56304810661823	0.676829251460731	0.0134634142741561	20.89311
2	866.726623535156	1.64612755179405	0.713414628989995	0.0141951218247414	21.804444
2.09999990463257	898.809448242188	1.72920699696988	0.746341480407864	0.0149268293753266	22.611558
2.20000004768372	935.014221191406	1.81251729372889	0.790243910159916	0.0157317072153091	23.52237
2.29999995231628	967.621643066406	1.89559673890471	0.830487813800573	0.0165365859866142	24.342682
2.34999990463257	-5.92200136184692	1.93667493294925	0.808536598924547	0.016463415697217	-0.148981171875

File: Tensile_tests/PA12vp_C7_XZ_4 09-13-22 11 06 13 AM/DAQ- Time, … - (Timed).txt
File Path: C:\MTS TestSuite\Data Files\Chahine\DOE\PA12vp_C7_XZ_4 09-13-22 11 06 13 AM\DAQ- Time, … - (Timed).txt   
Test: MTS EM Tension (Extensometer)_Grand_Chahine 1
Test Run: PA12vp_C7_XZ_4
Date: 9/13/2022 11:02:49 AM


Time 	Load 	Crosshead 	Extensometer 	Strain 	Stress 
sec	N	mm	mm	mm/mm	N/mm²
0.0999999716877937	26.2909927368164	0.0376165407942608	0.00731707314116647	7.31707332306542E-05	0.670852875
0.199999943375587	75.4287872314453	0.121157572721131	0.0256097555393353	0.000512195110786706	1.924675125
0.299999892711639	128.374145507813	0.204929383471608	0.0585365851293318	0.00109756097663194	3.27565275
0.399999886751175	177.182052612305	0.288931973045692	0.0914634147193283	0.00182926829438657	4.5210575
0.499999850988388	228.840484619141	0.372703769244254	0.120731710921973	0.00234146346338093	5.8391975
0.599999785423279	277.163665771484	0.456244801171124	0.153658533236012	0.00292682927101851	7.0722335
0.700000107288361	323.991546630859	0.540016626473516	0.186585370101966	0.00365853658877313	8.267115
0.800000071525574	373.296020507813	0.623557658400387	0.223170733079314	0.00439024390652776	9.52519
0.900000035762787	420.758666992188	0.706867896951735	0.263414636719972	0.00526829250156879	10.736269
1	464.863586425781	0.790178135503083	0.300000014249235	0.00592682929709554	11.86167
1.10000002384186	512.156005859375	0.873488432262093	0.336585362674668	0.00673170713707805	13.068405
1.19999992847443	557.213134765625	0.956798670813441	0.373170740203932	0.00739024393260479	14.218103
1.29999995231628	596.588134765625	1.04010896757245	0.406097562517971	0.00804878026247025	15.222813
1.39999985694885	643.86083984375	1.12341914791614	0.449999992270023	0.00885365903377533	16.429045
1.49999988079071	683.685119628906	1.20649870950729	0.49024389591068	0.00973170716315508	17.44522
1.59999978542328	726.170593261719	1.28957815468311	0.52317074732855	0.0103902444243431	18.529298
1.70000004768372	767.746643066406	1.37288845144212	0.556097540538758	0.0111219510436058	19.590172
1.80000007152557	807.734130859375	1.45596789661795	0.592682918068022	0.0117804873734713	20.61051
1.89999997615814	848.258544921875	1.53927807696164	0.625609769485891	0.0124390246346593	21.64455
2	884.521728515625	1.62235763855278	0.665853673126549	0.0132439024746418	22.569858
2.09999990463257	922.696655273438	1.70543708372861	0.706097576767206	0.0140487812459469	23.543946
2.20000004768372	960.786865234375	1.78851652890444	0.746341480407864	0.0148536590859294	24.515872
2.29999995231628	993.263549804688	1.87182682566345	0.779268273618072	0.0155121944844723	25.344562
2.39999985694885	1029.26318359375	1.95467541925609	0.815853651147336	0.0162439029663801	26.263146
2.43999981880188	9.19419765472412	1.98790733702481	0.899999984540045	0.017560975626111	0.2346033125

File: Tensile_tests/PA12vp_C7_XZ_5 09-13-22 11 07 18 AM/DAQ- Time, … - (Timed).txt
File Path: C:\MTS TestSuite\Data Files\Chahine\DOE\PA12vp_C7_XZ_5 09-13-22 11 07 18 AM\DAQ- Time, … - (Timed).txt   
Test: MTS EM Tension (Extensometer)_Grand_Chahine 1
Test Run: PA12vp_C7_XZ_5
Date: 9/13/2022 11:07:05 AM


Time 	Load 	Crosshead 	Extensometer 	Strain 	Stress 
sec	N	mm	mm	mm/mm	N/mm²
0.119999840855598	46.2805938720703	0.0814640443422832	0.0256097555393353	0.00043902441393584	1.187610625
0.219999805092812	99.5286178588867	0.16269730986096	0.0548780481040012	0.00102439022157341	2.55401325
0.32000008225441	149.026565551758	0.246007577516139	0.0878048813319765	0.00168292678426951	3.82418475
0.420000046491623	195.324127197266	0.330010167090222	0.117073170258664	0.00226829270832241	5.012231
0.520000040531158	243.473937988281	0.413781963288784	0.150000007124618	0.00292682927101851	6.2478075
0.620000004768372	289.833068847656	0.497322995215654	0.186585370101966	0.00365853658877313	7.4374335
0.719999969005585	337.457214355469	0.581094820518047	0.226829273742624	0.00446341466158628	8.659521
0.819999933242798	385.724548339844	0.664405059069395	0.270731718046591	0.00534146325662732	9.898114
0.919999897480011	429.496612548828	0.747715297620744	0.300000014249235	0.00592682929709554	11.021353
1.01999986171722	470.439544677734	0.831025594379753	0.336585362674668	0.00665853684768081	12.071993
1.11999988555908	513.479309082031	0.914335832931101	0.373170740203932	0.00739024393260479	13.176441
1.21999979019165	558.675231933594	0.997415278106928	0.409756088629365	0.00812195148319006	14.336218
1.32000005245209	599.246398925781	1.0809563100338	0.449999992270023	0.00892682932317257	15.377318
1.42000007629395	645.15673828125	1.16403587162495	0.49024389591068	0.00973170716315508	16.555428
1.51999998092651	682.413757324219	1.24734605196863	0.52317074732855	0.0103902444243431	17.511484
1.62000000476837	723.557250976563	1.33065634872764	0.552439014427364	0.0109756095334888	18.56727
1.71999990940094	761.704345703125	1.41373579390347	0.585365865845233	0.0116341467946768	19.546166
1.8199999332428	797.454406738281	1.4968152390793	0.625609769485891	0.0124390246346593	20.463552
1.91999995708466	838.247253417969	1.58012553583831	0.662195147015154	0.013170731253922	21.510342
2.01999998092651	871.878845214844	1.66320498101413	0.702439050655812	0.0139756090939045	22.373364
2.11999988555908	907.3369140625	1.7460536910221	0.74268295429647	0.0147804878652096	23.283258
2.21999979019165	942.089721679688	1.82936398778111	0.782926857937127	0.0155121944844723	24.175052
2.32000017166138	972.812744140625	1.91244343295693	0.823170761577785	0.0163170732557774	24.96344
2.42000007629395	1006.05297851563	1.99552299454808	0.859756080899388	0.0171219520270824	25.81642
2.50999999046326	12.322961807251	2.07052519544959	0.965853687375784	0.0189512204378843	0.3162206875

File: Tensile_tests/PA12vp_C7_XZ_6 09-13-22 11 08 19 AM/DAQ- Time, … - (Timed).txt
File Path: C:\MTS TestSuite\Data Files\Chahine\DOE\PA12vp_C7_XZ_6 09-13-22 11 08 19 AM\DAQ- Time, … - (Timed).txt   
Test: MTS EM Tension (Extensometer)_Grand_Chahine 1
Test Run: PA12vp_C7_XZ_6
Date: 9/13/2022 11:08:05 AM


Time 	Load 	Crosshead 	Extensometer 	Strain 	Stress 
sec	N	mm	mm	mm/mm	N/mm²
0.0999999716877937	41.4499816894531	0.0620788341620937	0.0146341462823329	0.00021951220696792	1.055690125
0.199999943375587	96.0368804931641	0.145619866088964	0.0365853666153271	0.000731707317754626	2.4459645
0.299999892711639	143.642715454102	0.229391676839441	0.065853659179993	0.00124390237033367	3.658438
0.399999886751175	196.504211425781	0.313394266413525	0.0951219481066801	0.00182926829438657	5.004768
0.499999850988388	245.882476806641	0.397166062612087	0.124390237033367	0.00241463421843946	6.2623835
0.600000143051147	294.847564697266	0.480707094538957	0.160975614562631	0.00314634153619409	7.509476
0.700000107288361	346.908996582031	0.564248126465827	0.201219518203288	0.00387804862111807	8.835429
0.800000071525574	395.797973632813	0.647789158392698	0.234146340517327	0.00460975617170334	10.080583
0.900000035762787	442.340972900391	0.731099396944046	0.270731718046591	0.00541463447734714	11.265987
1	489.070037841797	0.814409693703055	0.310975621687248	0.00614634156227112	12.456131
1.10000002384186	535.122802734375	0.897719932254404	0.343902444001287	0.00680487789213657	13.629049
1.19999992847443	579.551818847656	0.981030170805752	0.384146347641945	0.00760975573211908	14.760612
1.29999995231628	622.872436523438	1.06434046756476	0.424390251282603	0.00848780479282141	15.863945
1.39999985694885	667.951843261719	1.14765064790845	0.460975599708036	0.00907317083328962	17.012074
1.49999988079071	712.361206054688	1.2307302094996	0.497560948133469	0.00987804867327213	18.143136
1.60000014305115	754.703186035156	1.31380965467542	0.537804851774126	0.0106829265132546	19.221544
1.70000004768372	796.378051757813	1.39735068660229	0.570731703191996	0.0113414637744427	20.282962
1.80000007152557	834.150390625	1.48019939661026	0.600000028498471	0.0119268288835883	21.244986
1.89999997615814	874.196044921875	1.56350969336927	0.640243873931468	0.0128048770129681	22.26491
2	915.202941894531	1.6465891385451	0.680487777572125	0.0135365854948759	23.309314
2.09999990463257	951.019348144531	1.72966858372092	0.713414628989995	0.0141951218247414	24.221524
2.20000004768372	988.327758789063	1.81274802889675	0.753658532630652	0.0150000005960464	25.171732
2.29999995231628	1026.19287109375	1.89605832565576	0.79390243627131	0.0158048775047064	26.136118
2.39999985694885	1060.03576660156	1.97890703566372	0.823170761577785	0.0163902435451746	26.998064
2.49999976158142	1091.23718261719	2.06244806759059	0.867073191329837	0.0172682926058769	27.792732
2.58999991416931	-4.62779855728149	2.13721953332424	0.980487791821361	0.0192439015954733	-0.117865453125
