Repository: ChahGhim/SLS_PA2200_Degradation

# SLS_PA2200_Degradation
Raw and processed data accompanying the article "INDIVIDUAL AND COMBINED EFFECTS OF ENVIRONMENTAL AGING FACTORS ON THE MECHANICAL PROPERTIES OF SLS-FABRICATED PA12 PARTS" Chahine Ghimouz, Jean-Pierre Kenné, Lucas A. Hof.

Mechanical engineering department, École de technologie supérieure, 1100, rue Notre-Dame Ouest, Montreal, Québec, H3C1K3, Canada Systems Engineering Department, École de technologie supérieure, 1100, rue Notre-Dame Ouest, Montreal, Québec, H3C1K3 Canada

Data list:

File: Tensile_tests/PA12vp_C2_XZ_1 05-24-22 14 09 52 PM/DAQ- Time, … - (Timed).txt
File Path: C:\MTS TestSuite\Data Files\Chahine\DOE\PA12vp_C2_XZ_1 05-24-22 14 09 52 PM\DAQ- Time, … - (Timed).txt   
Test: MTS EM Tension (Extensometer)_Grand_Chahine 1
Test Run: PA12vp_C2_XZ_1
Date: 5/24/2022 2:09:21 PM


Time 	Load 	Crosshead 	Extensometer 	Strain 	Stress 
sec	N	mm	mm	mm/mm	N/mm²
0.100000001490116	46.5336494445801	0.0620788341620937	0.0182926833076635	0.000365853658877313	1.17585225
0.200000002980232	100.564804077148	0.145158308441751	0.04756097405334	0.00087804882787168	2.541158
0.300000011920929	155.946670532227	0.229160898015834	0.0731707332306542	0.00146341463550925	3.94059475
0.400000005960464	210.801452636719	0.312932708766311	0.0951219481066801	0.00182926829438657	5.3267125
0.5	265.856170654297	0.39624294731766	0.131707318359986	0.00256097549572587	6.7178825
0.600000023841858	315.60400390625	0.47978397924453	0.168292681337334	0.0032926828134805	7.9749535
0.699999988079071	366.742736816406	0.563325011171401	0.204878044314682	0.00402439013123512	9.267171
0.800000011920929	416.597381591797	0.646404514554888	0.24512194795534	0.00482926843687892	10.526941
0.899999976158142	466.108459472656	0.729714753106236	0.278048770269379	0.00548780476674438	11.77803
1	515.020568847656	0.812563463114202	0.318292673910037	0.00621951231732965	13.013983
1.10000002384186	565.942077636719	0.895642966497689	0.351219525327906	0.00695121940225363	14.300712
1.20000004768372	613.206909179688	0.978722469881177	0.384146347641945	0.00760975573211908	15.49504
1.29999995231628	661.917846679688	1.06203265022486	0.420731696067378	0.00834146328270435	16.72591
1.39999997615814	708.100219726563	1.14488136023283	0.457317073596641	0.00907317083328962	17.892886
1.5	753.143310546875	1.2284223921597	0.501219532452524	0.00995121896266937	19.031074
1.60000002384186	795.505737304688	1.31150183733553	0.537804851774126	0.0106829265132546	20.101524
1.70000004768372	843.287536621094	1.39458139892668	0.570731703191996	0.0113414637744427	21.308916
1.79999995231628	886.656677246094	1.47789157927036	0.607317080721259	0.0120731713250279	22.404804
1.89999997615814	928.261291503906	1.56120187602937	0.647560984361917	0.0128048770129681	23.456106
2	971.039184570313	1.64451217278838	0.680487777572125	0.0135365854948759	24.537054
2.09999990463257	1011.96044921875	1.72782235313207	0.713414628989995	0.0141951218247414	25.571088
2.20000004768372	1052.58898925781	1.81136338505894	0.753658532630652	0.0150000005960464	26.597724
2.29999995231628	1093.34106445313	1.89490441698581	0.786585384048522	0.0156585369259119	27.627484
2.40000009536743	1132.43908691406	1.97821483016014	0.823170761577785	0.016463415697217	28.615446
2.5	1170.23583984375	2.06175586208701	0.859756080899388	0.0171219520270824	29.570526
2.59999990463257	1205.88903808594	2.14529689401388	0.896341458428651	0.0178536586463451	30.471442
2.70000004768372	1240.03820800781	2.22860695794225	0.932926835957915	0.0185121949762106	31.334352
2.79999995231628	1275.78247070313	2.31214798986912	0.965853687375784	0.0192439015954733	32.23757
2.90000009536743	1306.19287109375	2.39568902179599	1.00609753280878	0.0201219506561756	33.006006
3	1343.81396484375	2.478999318555	1.03902444243431	0.0207073166966438	33.956648
3.09999990463257	1372.43310546875	2.56230961531401	1.07560970354825	0.0214390251785517	34.67982
3.20000004768372	1406.19213867188	2.64561991207302	1.10487802885473	0.0220975615084171	35.532872
3.29999995231628	1431.98266601563	2.72893020883203	1.14146340638399	0.0227560959756374	36.184572
3.40000009536743	1460.13061523438	2.81224027276039	1.17804878391325	0.0234878044575453	36.895836
3.5	1490.12194824219	2.8955505695194	1.22195121366531	0.0243658535182476	37.653684
3.59999990463257	1513.58703613281	2.97863013111055	1.26219517551363	0.0251707322895527	38.24662
3.70000004768372	1539.29504394531	3.06194042786956	1.30243902094662	0.0259756091982126	38.896232
3.79999995231628	1562.16882324219	3.14525072462857	1.34634145069867	0.0268536601215601	39.474228
3.90000009536743	1583.86804199219	3.22833005338907	1.38292682822794	0.0275853648781776	40.02254
4	1604.45068359375	3.31140961498022	1.43414631020278	0.0285365842282772	40.54264
4.09999990463257	1622.98229980469	3.39448917657137	1.47804873995483	0.0294878054410219	41.010912
4.19999980926514	1642.84350585938	3.47756850533187	1.51829270180315	0.0302926823496819	41.512784
4.30000019073486	1658.71704101563	3.56087880209088	1.5621951315552	0.0311707314103842	41.913888
4.40000009536743	1674.15930175781	3.64395836368203	1.60609756130725	0.0320487804710865	42.3041
4.5	1687.70947265625	3.7272684276104	1.6499999910593	0.032926831394434	42.646496
4.59999990463257	1705.125	3.81057872436941	1.69390242081136	0.0338048785924912	43.086568
4.69999980926514	1718.75549316406	3.89388902112842	1.73780485056341	0.0346829295158386	43.430992
4.80000019073486	1732.00671386719	3.97719908505678	1.78536586463451	0.0356341451406479	43.765836
4.90000009536743	1743.34692382813	4.06050961464643	1.84024393092841	0.0366585366427898	44.052392
5	1756.0498046875	4.1438196785748	1.88780482858419	0.0376829281449318	44.373376
5.09999990463257	1765.66577148438	4.22736071050167	1.9353658426553	0.038560975342989	44.616364
5.19999980926514	1775.91955566406	4.31067124009132	1.9756096880883	0.0394390225410461	44.875464
5.30000019073486	1786.08923339844	4.39398130401969	2.02682917006314	0.040390245616436	45.13244
5.40000009536743	1795.31823730469	4.47729183360934	2.07439018413424	0.0414146333932877	45.365648
5.5	1802.43994140625	4.56083286553621	2.12195119820535	0.0423658564686775	45.545604
5.59999990463257	1812.37072753906	4.64437389746308	2.17317068018019	0.0433170758187771	45.796544
5.69999980926514	1819.4619140625	4.72791492938995	2.21707322634757	0.0442682914435863	45.975728
5.80000019073486	1827.36779785156	4.81122499331832	2.26829270832241	0.0452926829457283	46.175504
5.90000009536743	1835.91296386719	4.89453505724669	2.31951219029725	0.0462438985705376	46.391428
6	1842.47924804688	4.97807608917356	2.36707320436835	0.0472682937979698	46.557352
6.09999990463257	1848.9658203125	5.0611556507647	2.41463421843946	0.0482195094227791	46.72126
6.19999980926514	1855.34899902344	5.14446618035436	2.4658537004143	0.0492439046502113	46.882556
6.30000019073486	1862.84289550781	5.22777624428272	2.52073165029287	0.050268292427063	47.071916
6.40000009536743	1867.36450195313	5.31085580587387	2.56829266436398	0.0512195080518723	47.186172
6.5	1872.86657714844	5.39393536746502	2.61585367843509	0.0522439032793045	47.325204
6.59999990463257	1877.70263671875	5.47724543139338	2.67073162831366	0.0533414632081985	47.447408
6.69999980926514	1883.88562011719	5.56032499298453	2.72560981102288	0.0543658509850502	47.603644
6.80000019073486	1888.0234375	5.6436350569129	2.77317082509398	0.0553902424871922	47.7082
6.90000009536743	1892.34631347656	5.72671461850405	2.82439030706882	0.0564146339893341	47.817436
7	1897.41552734375	5.8097941800952	2.87560978904366	0.0573658533394337	47.945528
7.09999990463257	1903.05981445313	5.89287374168634	2.92317080311477	0.0583902411162853	48.088152
7.19999980926514	1909.40344238281	5.97595330327749	2.98170722089708	0.0594878047704697	48.248448
7.30000019073486	1913.869140625	6.05903239920735	3.02926823496819	0.0605121962726116	48.361292
7.40000009536743	1913.494140625	6.14234292879701	3.0841464176774	0.0616097524762154	48.351816
7.5	1919.99145507813	6.22542249038816	3.13536589965224	0.0626341477036476	48.515996
7.59999990463257	1924.60192871094	6.30873255431652	3.18658538162708	0.0636585354804993	48.632496
7.69999980926514	1926.38806152344	6.39181211590767	3.23414639569819	0.0646097511053085	48.677632
7.80000019073486	1930.3349609375	6.47512217983603	3.28902434557676	0.0657073184847832	48.777364
7.90000009536743	1934.60949707031	6.55843270942569	3.34390252828598	0.0668048784136772	48.885376
8	1937.25891113281	6.64174277335405	3.39146330952644	0.0677560940384865	48.952324
8.10000038146973	1940.78540039063	6.72505330294371	3.44999996013939	0.0689268261194229	49.041436
8.19999980926514	1944.05578613281	6.80836336687207	3.4975609742105	0.0699512213468552	49.124076
8.30000019073486	1947.26611328125	6.89167343080044	3.55243892408907	0.0709024369716644	49.205196
8.39999961853027	1951.89086914063	6.97498396039009	3.60365863889456	0.0719999969005585	49.32206
8.5	1954.24060058594	7.05829402431846	3.65853658877313	0.0730975642800331	49.381432
8.60000038146973	1955.37231445313	7.14183505624533	3.70975607074797	0.0741219520568848	49.410032
8.69999980926514	1957.34545898438	7.22491461783648	3.76829272136092	0.0751463398337364	49.459888
8.80000019073486	1960.26989746094	7.30822468176484	3.81951220333576	0.0763170719146729	49.533788
8.89999961853027	1963.57653808594	7.39153521135449	3.87804885394871	0.0774146318435669	49.61734
9	1962.95288085938	7.47484527528286	3.92926810309291	0.0785121992230415	49.601584
9.10000038146973	1966.04650878906	7.55815580487251	3.9878049865365	0.0796829238533974	49.679756
9.19999980926514	1968.63720703125	7.64146586880088	4.04268270358443	0.080707311630249	49.74522
9.30000019073486	1969.80187988281	7.72477593272924	4.09756088629365	0.0818780511617661	49.774648
9.39999961853027	1972.61120605469	7.8080864623189	4.15975600481033	0.0830487832427025	49.845636
9.5	1973.71008300781	7.89116602391005	4.21097548678517	0.0840731710195541	49.873404
9.60000038146973	1973.71398925781	7.9744765534997	4.26585366949439	0.0851707309484482	49.873504
9.69999980926514	1979.34069824219	8.05755518376827	4.3243900872767	0.0863414630293846	50.015684
9.80000019073486	1980.54248046875	8.14086571335793	4.37926826998591	0.0874390304088593	50.046052
9.89999961853027	1980.06115722656	8.22417624294758	4.43414645269513	0.0886097550392151	50.033888
10	1980.35693359375	8.30725580453873	4.48902416974306	0.0897073149681091	50.041364
10.1000003814697	1983.99914550781	8.39056540280581	4.55121928825974	0.0908780470490456	50.133396
10.1999998092651	1984.10461425781	8.47364496439695	4.60609747096896	0.0919756144285202	50.136064
10.3000001907349	1984.1298828125	8.55695549398661	4.66097565367818	0.093146339058876	50.1367
10.3999996185303	1984.19445800781	8.64049699157476	4.72317077219486	0.0943170785903931	50.138332
10.5	1983.85424804688	8.72380658984184	4.78170718997717	0.0954878032207489	50.129736
10.6000003814697	1984.88610839844	8.8071171194315	4.84390230849385	0.0967317074537277	50.155812
10.6999998092651	1987.43371582031	8.89042764902115	4.89878049120307	0.0979024320840836	50.220184
10.8000001907349	1989.41186523438	8.97396821528673	4.95731690898538	0.0989999994635582	50.270172
10.8999996185303	1991.078125	9.05727874487638	5.01585379242897	0.100243903696537	50.312276
11	1993.06640625	9.14081931114197	5.0707315094769	0.101268291473389	50.362516
11.1000003814697	1992.15515136719	9.22412984073162	5.12560969218612	0.102365851402283	50.339492
11.1999998092651	1990.20971679688	9.30767133831978	5.1878048107028	0.103609755635262	50.290332
11.3000001907349	1992.42431640625	9.39098093658686	5.24268299341202	0.104780487716198	50.346292
11.3999996185303	1992.58227539063	9.47452243417501	5.3048781119287	0.106024384498596	50.350284
11.5	1993.77709960938	9.55783296376467	5.36707323044539	0.107268288731575	50.380476
11.6000003814697	1993.99108886719	9.64137353003025	5.42560964822769	0.108439028263092	50.385884
11.6999998092651	1992.12463378906	9.7246840596199	5.48780476674438	0.109609752893448	50.33872
11.8000001907349	1991.77465820313	9.80799365788698	5.54634165018797	0.110780484974384	50.329876
11.8999996185303	1994.70190429688	9.89130418747664	5.60853676870465	0.112024389207363	50.403844
12	1995.40869140625	9.97461471706629	5.67073188722134	0.113268285989761	50.421704
12.1000003814697	1995.90808105469	10.0576942786574	5.72926830500364	0.11451219022274	50.434324
12.1999998092651	1994.28149414063	10.1410038769245	5.78780472278595	0.115682929754257	50.39322
12.3000001907349	1995.44519042969	10.2243144065142	5.84999984130263	0.116853654384613	50.422628
12.3999996185303	1992.36645507813	10.3076249361038	5.90853672474623	0.118097558617592	50.344832
12.5	1993.86962890625	10.3909354656935	5.97073184326291	0.119268290698528	50.382812
12.6000003814697	1991.81420898438	10.4742450639606	6.03658519685268	0.120512187480927	50.330876
12.6999998092651	1992.3408203125	10.5575555935502	6.09878031536937	0.121902443468571	50.344184
12.8000001907349	1993.21545410156	10.6410970911384	6.15731719881296	0.123073168098927	50.366284
12.8999996185303	1990.21960449219	10.7244066894054	6.21951231732965	0.124317072331905	50.29058
13	1989.25939941406	10.8077172189951	6.28170743584633	0.125560969114304	50.26632
13.1000003814697	1990.8642578125	10.8910277485847	6.34390255436301	0.126804873347282	50.306872
13.1999998092651	1991.13952636719	10.9743373468518	6.40975590795279	0.128048777580261	50.313828
13.3000001907349	1991.74475097656	11.0576478764415	6.47560972720385	0.12929268181324	50.32912
13.3999996185303	1990.19750976563	11.1411893740296	6.53414614498615	0.130536586046219	50.290024
13.5	1990.55310058594	11.2247299402952	6.60365866497159	0.131926819682121	50.299008
13.6000003814697	1988.78161621094	11.3080404698849	6.66951201856136	0.133317083120346	50.254244
13.6999998092651	1989.00622558594	11.391350068152	6.73170713707805	0.134560972452164	50.25992
13.8000001907349	1989.515625	11.4748915657401	6.80487789213657	0.135951220989227	50.272792
13.8999996185303	1988.46813964844	11.5582020953298	6.86707301065326	0.137268289923668	50.246324
14	1986.09912109375	11.6415116935968	6.92926812916994	0.138439029455185	50.18646
14.1000003814697	1985.5849609375	11.725053191185	6.99146324768662	0.139682918787003	50.173468
14.1999998092651	1986.04968261719	11.8083637207747	7.05000013113022	0.140780493617058	50.185212
14.3000001907349	1983.41088867188	11.8919042870402	7.1121952496469	0.142097562551498	50.118532
14.3999996185303	1983.27880859375	11.9752148166299	7.17439036816359	0.143341451883316	50.115196
14.5	1981.46643066406	12.0587553828955	7.23658548668027	0.144658535718918	50.0694
14.6000003814697	1982.77258300781	12.1418349444866	7.29878060519695	0.145902439951897	50.102404
14.6999998092651	1980.27844238281	12.2251454740763	7.37195136025548	0.147292673587799	50.03938
14.8000001907349	1979.00219726563	12.3084560036659	7.43780471384525	0.148609757423401	50.007132
14.8999996185303	1978.42602539063	12.391765601933	7.50731723383069	0.149999991059303	49.992572
15	1977.19116210938	12.4750761315227	7.58048798888922	0.151390254497528	49.961368
15.1000003814697	1977.54187011719	12.5583866611123	7.64634134247899	0.152853667736053	49.970232
15.1999998092651	1974.05688476563	12.6416962593794	7.71219516173005	0.154170721769333	49.882168
15.3000001907349	1973.84094238281	12.7247758209705	7.78536591678858	0.155560985207558	49.876712
15.3999996185303	1972.60400390625	12.8080863505602	7.85487797111273	0.15695121884346	49.845456
15.5	1974.890625	12.8913968801498	7.92439002543688	0.158341467380524	49.903236
15.6000003814697	1970.53051757813	12.974476441741	7.99390207976103	0.159731715917587	49.79306
15.6999998092651	1972.43884277344	13.0582479760051	8.05975589901209	0.161048784852028	49.841284
15.8000001907349	1970.84045410156	13.1415585055947	8.13658535480499	0.162512198090553	49.800892
15.8999996185303	1969.14794921875	13.2248681038618	8.20243917405605	0.16397562623024	49.758124
16	1967.67578125	13.3081786334515	8.2719512283802	0.165365859866142	49.720924
16.1000003814697	1967.2919921875	13.3914891630411	8.34512151777744	0.166756093502045	49.711228
16.2000007629395	1965.94396972656	13.4747987613082	8.41829273849726	0.168146342039108	49.677164
16.2999992370605	1963.68884277344	13.5583402588964	8.506097830832	0.169975608587265	49.62018
16.3999996185303	1961.90405273438	13.641650788486	8.57560988515615	0.171292692422867	49.57508
16.5	1961.29833984375	13.7249603867531	8.64878017455339	0.172829270362854	49.559776
16.6000003814697	1959.96594238281	13.8082709163427	8.72195139527321	0.174219518899918	49.526108
16.7000007629395	1956.46899414063	13.8918124139309	8.79146344959736	0.175682917237282	49.437744
16.7999992370605	1957.89404296875	13.974891975522	8.8646337389946	0.177146345376968	49.473752
16.8999996185303	1956.44897460938	14.0584325417876	8.93414672464132	0.178609758615494	49.437236
17	1955.83813476563	14.1417430713773	8.99999961256981	0.179853662848473	49.4218
17.1000003814697	1954.677734375	14.2250526696444	9.07317083328962	0.181243896484375	49.39248
17.2000007629395	1951.47521972656	14.308363199234	9.15000028908253	0.182853654026985	49.311556
17.2999992370605	1949.95043945313	14.3914427608252	9.23048797994852	0.184463411569595	49.273024
17.3999996185303	1949.64428710938	14.4747532904148	9.30731743574142	0.186073169112206	49.265288
17.5	1947.38916015625	14.557832852006	9.38048772513866	0.187463402748108	49.208304
17.6000003814697	1944.47521972656	14.641142450273	9.45365894585848	0.188999995589256	49.134672
17.7000007629395	1941.19104003906	14.7239910438657	9.53048747032881	0.190390229225159	49.051684
17.7999992370605	1939.01208496094	14.8070706054568	9.60365869104862	0.191926822066307	48.996628
17.8999996185303	1937.39489746094	14.8903811350465	9.68048814684153	0.193390250205994	48.95576
18	1933.15747070313	14.9732297286391	9.75731667131186	0.195000007748604	48.848688
18.1000003814697	1927.18725585938	15.0565402582288	9.84146352857351	0.196682929992676	48.697828
18.2000007629395	28.0197124481201	15.1398507878184	9.93292685598135	0.198439031839371	0.7080261875
18.2199993133545	0.122058369219303	15.1564665138721	10.1853655651212	0.200634151697159	0.00308427587890625

File: Tensile_tests/PA12vp_C2_XZ_2 05-24-22 14 11 27 PM/DAQ- Time, … - (Timed).txt
File Path: C:\MTS TestSuite\Data Files\Chahine\DOE\PA12vp_C2_XZ_2 05-24-22 14 11 27 PM\DAQ- Time, … - (Timed).txt   
Test: MTS EM Tension (Extensometer)_Grand_Chahine 1
Test Run: PA12vp_C2_XZ_2
Date: 5/24/2022 2:11:03 PM


Time 	Load 	Crosshead 	Extensometer 	Strain 	Stress 
sec	N	mm	mm	mm/mm	N/mm²
0.100000001490116	38.9040641784668	0.0606941757723689	0.0182926833076635	0.000292682932922617	0.975772875
0.200000002980232	95.1394577026367	0.144004428875633	0.0512195110786706	0.000951219466514885	2.38624175
0.300000011920929	154.083526611328	0.228007018449716	0.0768292666180059	0.00146341463550925	3.86464825
0.400000005960464	206.736053466797	0.311548035824671	0.106097562820651	0.00204878044314682	5.1852535
0.5	261.278259277344	0.395089067751542	0.13902438513469	0.00270731723867357	6.5532545
0.600000023841858	313.978820800781	0.478399335406721	0.175609762663953	0.00343902455642819	7.8750645
0.699999988079071	366.070343017578	0.561940367333591	0.212195125641301	0.00417073164135218	9.181599
0.800000011920929	418.50537109375	0.645250605884939	0.252439029281959	0.00497560948133469	10.496749
0.899999976158142	465.570617675781	0.728330109268427	0.289024377707392	0.00570731703191996	11.677216
1	515.839172363281	0.811409554444253	0.325609755236655	0.00651219487190247	12.938028
1.10000002384186	566.967590332031	0.894489057827741	0.362195132765919	0.00717073166742921	14.220406
1.20000004768372	613.843872070313	0.977568561211228	0.391463428968564	0.00775609724223614	15.396134
1.29999995231628	661.95458984375	1.06087874155492	0.428048777393997	0.00848780479282141	16.602824
1.39999997615814	707.820739746094	1.14395830314606	0.457317073596641	0.00914634112268686	17.753216
1.5	758.073181152344	1.22726848348975	0.493902422022074	0.00980487838387489	19.013624
1.60000002384186	803.641235351563	1.3103480450809	0.526829273439944	0.0104634147137403	20.15654
1.70000004768372	848.463439941406	1.39342749025673	0.559756124857813	0.0111219510436058	21.280748
1.79999995231628	891.762084960938	1.47673778701574	0.596341444179416	0.0119268288835883	22.366744
1.89999997615814	934.952941894531	1.56004796735942	0.632926821708679	0.0125853661447763	23.450036
2	978.748596191406	1.64335826411843	0.669512199237943	0.0132439024746418	24.548498
2.09999990463257	1017.44561767578	1.7268992960453	0.702439050655812	0.0139756090939045	25.519078
2.20000004768372	1060.41906738281	1.81020959280431	0.739024369977415	0.0147804878652096	26.596916
2.29999995231628	1096.62133789063	1.893519773148	0.775609747506678	0.015439024195075	27.504924
2.40000009536743	1136.11535644531	1.97706092149019	0.812195125035942	0.0161707326769829	28.495494
2.5	1175.568359375	2.06060195341706	0.845121976453811	0.0168292671442032	29.485036
2.59999990463257	1216.06982421875	2.14391201734543	0.878048769664019	0.017560975626111	30.500874
2.70000004768372	1249.83166503906	2.2274530492723	0.910975621081889	0.0182195119559765	31.347672
2.79999995231628	1288.15014648438	2.31099408119917	0.947560998611152	0.0188780482858419	32.308758
2.90000009536743	1320.98620605469	2.39430437795818	0.980487791821361	0.0196097567677498	33.132336
3	1356.00415039063	2.47761467471719	1.02073175366968	0.0203414633870125	34.01064
3.09999990463257	1386.14416503906	2.56115570664406	1.05731713119894	0.0210731700062752	34.766596
3.20000004768372	1419.82580566406	2.64446600340307	1.09390239231288	0.021804878488183	35.611384
3.29999995231628	1447.52795410156	2.72777630016208	1.12682930193841	0.0225365869700909	36.306192
3.40000009536743	1478.27355957031	2.81108659692109	1.16707314737141	0.0233414620161057	37.07734
3.5	1503.09399414063	2.89439666084945	1.21097557712346	0.0241463426500559	37.699876
3.59999990463257	1528.34594726563	2.9774762224406	1.24756095465273	0.0248048789799213	38.333232
3.70000004768372	1555.68103027344	3.06078651919961	1.28780491650105	0.0256829261779785	39.018836
3.79999995231628	1580.51977539063	3.14409681595862	1.32804876193404	0.0264878049492836	39.641832
3.90000009536743	1603.49328613281	3.22717614471912	1.36829272378236	0.0272926837205887	40.21804
4	1624.41809082031	3.31025570631027	1.41219515353441	0.0281707309186459	40.742868
4.09999990463257	1645.90966796875	3.39333526790142	1.45243899896741	0.0289024394005537	41.281908
4.19999980926514	1661.82824707031	3.47664533182979	1.48902437649667	0.0297073181718588	41.681168
4.30000019073486	1681.65087890625	3.55972489342093	1.53658539056778	0.0306585356593132	42.178352
4.40000009536743	1696.36291503906	3.64280445501208	1.57682923600078	0.0313902422785759	42.547352
4.5	1713.74194335938	3.72611475177109	1.61707319784909	0.0322682932019234	42.983244
4.59999990463257	1729.85290527344	3.80942481569946	1.66097562760115	0.0332195125520229	43.387332
4.69999980926514	1741.80407714844	3.89250437729061	1.71219510957599	0.0340975597500801	43.687084
4.80000019073486	1754.37048339844	3.97581467404962	1.75975612364709	0.03504878282547	44.002268
4.90000009536743	1766.65295410156	4.05935570597649	1.80365855339915	0.0359268300235271	44.310332
5	1777.81567382813	4.14266576990485	1.8475609831512	0.0369512215256691	44.590312
5.09999990463257	1790.83044433594	4.2259762994945	1.8951219972223	0.0377560965716839	44.91674
5.19999980926514	1799.92126464844	4.30951733142138	1.94268289487809	0.0387804880738258	45.144752
5.30000019073486	1810.38317871094	4.39282739534974	1.99024379253387	0.0396585389971733	45.407152
5.40000009536743	1818.7138671875	4.47613792493939	2.03780480660498	0.040682926774025	45.6161
5.5	1828.5712890625	4.55967895686626	2.08902428857982	0.0417073145508766	45.86334
5.59999990463257	1838.73864746094	4.64298902079463	2.13658530265093	0.0426585376262665	46.118352
5.69999980926514	1844.7998046875	4.7265300527215	2.1804878488183	0.043536588549614	46.270372
5.80000019073486	1848.64990234375	4.81007108464837	2.22804886288941	0.0444878041744232	46.36694
5.90000009536743	1860.33605957031	4.89338114857674	2.27926834486425	0.0455121919512749	46.660048
6	1863.49670410156	4.97669167816639	2.33048782683909	0.0465365871787071	46.73932
6.09999990463257	1871.35559082031	5.06000174209476	2.38170730881393	0.0475609749555588	46.936432
6.19999980926514	1874.55249023438	5.14331227168441	2.43292679078877	0.0485853664577007	47.016616
6.30000019073486	1885.45886230469	5.22662233561277	2.48780497349799	0.0496097579598427	47.290164
6.40000009536743	1890.09057617188	5.30993239954114	2.53170728683472	0.0505609773099422	47.406336
6.5	1894.19750976563	5.39301196113229	2.57926830090582	0.0514390245079994	47.509344
6.59999990463257	1901.15148925781	5.47609152272344	2.62682931497693	0.052390243858099	47.68376
6.69999980926514	1906.76611328125	5.55917108431458	2.6817072648555	0.0535609759390354	47.824584
6.80000019073486	1911.30847167969	5.64248114824295	2.73658544756472	0.0545853674411774	47.938512
6.90000009536743	1915.611328125	5.7255607098341	2.78780492953956	0.0556829236447811	48.046436
7	1919.62744140625	5.80864027142525	2.8390244115144	0.0566341429948807	48.147164
7.09999990463257	1925.27392578125	5.8917198330164	2.88658542558551	0.0576585344970226	48.288788
7.19999980926514	1929.67700195313	5.97479939460754	2.93414643965662	0.0585365854203701	48.399224
7.30000019073486	1932.16430664063	6.05787849053741	2.98902438953519	0.0597073175013065	48.461608
7.40000009536743	1934.91882324219	6.14118902012706	3.04024387151003	0.0606585368514061	48.530696
7.5	1941.45202636719	6.22449908405542	3.09512205421925	0.0617560967803001	48.694556
7.59999990463257	1944.13879394531	6.30757864564657	3.14634153619409	0.0628536567091942	48.761948
7.69999980926514	1948.56518554688	6.39065820723772	3.19756101816893	0.0638780519366264	48.872968
7.80000019073486	1951.24133300781	6.47396827116609	3.24878050014377	0.0649024397134781	48.940088
7.90000009536743	1954.77282714844	6.55727880075574	3.29999998211861	0.0659268274903297	49.028664
8	1955.23291015625	6.6405888646841	3.35121946409345	0.066951222717762	49.040204
8.10000038146973	1961.11950683594	6.72389939427376	3.40609764680266	0.0679024383425713	49.187848
8.19999980926514	1961.78039550781	6.80697849020362	3.46097559668124	0.0690731704235077	49.204424
8.30000019073486	1966.43579101563	6.89028901979327	3.51219507865608	0.0701707303524017	49.321188
8.39999961853027	1967.72290039063	6.97383005172014	3.56341456063092	0.071195125579834	49.353472
8.5	1972.77294921875	7.05714011564851	3.61463404260576	0.0721463412046433	49.480136
8.60000038146973	1971.13439941406	7.14045064523816	3.66585375741124	0.0732439011335373	49.439036
8.69999980926514	1973.06384277344	7.22376070916653	3.72073170728981	0.0743414610624313	49.487432
8.80000019073486	1977.10583496094	7.30707077309489	3.77560965716839	0.0754390209913254	49.588808
8.89999961853027	1984.40844726563	7.39038130268455	3.83048783987761	0.0764634162187576	49.771972
9	1983.08190917969	7.47369136661291	3.89268295839429	0.0777073130011559	49.7387
9.10000038146973	1985.44519042969	7.55700189620256	3.94390244036913	0.0787317082285881	49.797972
9.19999980926514	1985.92260742188	7.64031196013093	3.99878062307835	0.0799024403095245	49.809948
9.30000019073486	1987.4921875	7.72362248972058	4.05000010505319	0.0809268280863762	49.849316
9.39999961853027	1990.72937011719	7.80693255364895	4.10487782210112	0.0820243954658508	49.930508
9.5	1991.62060546875	7.8900121152401	4.16341470554471	0.0831219553947449	49.95286
9.60000038146973	1989.90173339844	7.97332264482975	4.21829288825393	0.0842195078730583	49.909752
9.69999980926514	1991.25866699219	8.05640127509832	4.27682930603623	0.085317075252533	49.943784
9.80000019073486	1993.50048828125	8.13971180468798	4.33170748874545	0.0865609794855118	50.000012
9.89999961853027	1994.89636230469	8.22302233427763	4.38658520579338	0.0875853672623634	50.035024
10	1993.97485351563	8.30610189586878	4.4414633885026	0.0887560918927193	50.011912
10.1000003814697	1997.10205078125	8.38941242545843	4.49634157121181	0.0898536592721939	50.090344
10.1999998092651	1999.73986816406	8.47249105572701	4.55487798899412	0.090951219201088	50.156504
10.3000001907349	1998.5205078125	8.55580158531666	4.61341440677643	0.0921951234340668	50.12592
10.3999996185303	2000.65197753906	8.63934308290482	4.66829258948565	0.0932195112109184	50.179384
10.5	1997.04956054688	8.72265268117189	4.73048770800233	0.0944634154438972	50.089028
10.6000003814697	2001.63391113281	8.80596321076155	4.78902459144592	0.0956341475248337	50.204012
10.6999998092651	1999.83630371094	8.8892737403512	4.84756100922823	0.0968780443072319	50.158924
10.8000001907349	2000.78112792969	8.97258333861828	4.90975612774491	0.0980487838387489	50.18262
10.8999996185303	1998.89892578125	9.05589386820793	4.96829254552722	0.0992926880717278	50.135412
11	1998.84313964844	9.13966540247202	5.02682942897081	0.100390240550041	50.134016
11.1000003814697	2000.57629394531	9.22320690006018	5.08170714601874	0.101487800478935	50.177484
11.1999998092651	1999.8798828125	9.30628646165133	5.14390226453543	0.102731704711914	50.160016
11.3000001907349	2000.7119140625	9.38982702791691	5.20609738305211	0.103975608944893	50.180884
11.3999996185303	1996.8076171875	9.47336852550507	5.26829250156879	0.105219513177872	50.08296
11.5	1997.85534667969	9.55667905509472	5.33414632081985	0.106536589562893	50.10924
11.5900001525879	3.9762556552887	9.63191129267216	5.51707297563553	0.10836585611105	0.099730515625

File: Tensile_tests/PA12vp_C2_XZ_3 05-24-22 14 13 11 PM/DAQ- Time, … - (Timed).txt
File Path: C:\MTS TestSuite\Data Files\Chahine\DOE\PA12vp_C2_XZ_3 05-24-22 14 13 11 PM\DAQ- Time, … - (Timed).txt   
Test: MTS EM Tension (Extensometer)_Grand_Chahine 1
Test Run: PA12vp_C2_XZ_3
Date: 5/24/2022 2:12:38 PM


Time 	Load 	Crosshead 	Extensometer 	Strain 	Stress 
sec	N	mm	mm	mm/mm	N/mm²
0.100000001490116	42.6661338806152	0.0620788341620937	0.0146341462823329	0.00021951220696792	1.078937
0.200000002980232	100.578956604004	0.145158308441751	0.0402439036406577	0.000731707317754626	2.543431
0.300000011920929	155.879104614258	0.229391676839441	0.0695121925673448	0.0013170731253922	3.94185575
0.400000005960464	210.662506103516	0.312932708766311	0.0987804887699895	0.00190243893302977	5.327213
0.5	266.190521240234	0.396473740693182	0.135365859023295	0.0026341462507844	6.7314
0.600000023841858	321.59765625	0.480014772620052	0.164634140674025	0.00321951229125261	8.1325305
0.699999988079071	370.0126953125	0.563325011171401	0.197560977539979	0.00387804862111807	9.356845
0.800000011920929	424.150238037109	0.64663530793041	0.230487799854018	0.00446341466158628	10.72587
0.899999976158142	474.839721679688	0.729714753106236	0.263414636719972	0.00526829250156879	12.007701
1	523.161254882813	0.812794256489724	0.300000014249235	0.00592682929709554	13.229651
1.10000002384186	574.72509765625	0.89587370166555	0.340243888786063	0.00673170713707805	14.533592
1.20000004768372	621.574890136719	0.978953205049038	0.376829266315326	0.00746341468766332	15.718325
1.29999995231628	675.262268066406	1.06226350180805	0.41341464384459	0.00812195148319006	17.075966
1.39999997615814	721.1923828125	1.14534294698387	0.449999992270023	0.00892682932317257	18.237442
1.5	769.289672851563	1.2284223921597	0.482926843687892	0.00965853687375784	19.453722
1.60000002384186	816.419128417969	1.31173268891871	0.512195110786706	0.0102439019829035	20.645528
1.70000004768372	860.609619140625	1.39481213409454	0.54878048831597	0.0109024392440915	21.763012
1.79999995231628	905.801940917969	1.47812243085355	0.581707339733839	0.0115609746426344	22.905832
1.89999997615814	949.53173828125	1.56143261119723	0.618292659055442	0.0122926831245422	24.011666
2	994.704711914063	1.64474290795624	0.654878036584705	0.0130243897438049	25.153996
2.09999990463257	1036.12036132813	1.72828393988311	0.691463414113969	0.0137560982257128	26.20131
2.20000004768372	1074.47290039063	1.81159423664212	0.724390265531838	0.0144878048449755	27.171166
2.29999995231628	1118.10388183594	1.89490441698581	0.757317058742046	0.0151463411748409	28.274502
2.40000009536743	1156.56896972656	1.97821483016014	0.790243910159916	0.0158048775047064	29.247204
2.5	1196.95324707031	2.06175586208701	0.826829287689179	0.016463415697217	30.268438
2.59999990463257	1233.66662597656	2.14529689401388	0.859756080899388	0.0171219520270824	31.196842
2.70000004768372	1271.3330078125	2.22883792594075	0.896341458428651	0.0177804883569479	32.149346
2.79999995231628	1306.10559082031	2.31237895786762	0.932926835957915	0.0186585374176502	33.028672
2.90000009536743	1345.380859375	2.39568902179599	0.969512213487178	0.0193170737475157	34.02186
3	1379.76904296875	2.478999318555	1.00609753280878	0.0200487822294235	34.891464
3.09999990463257	1412.43371582031	2.56254035048187	1.03902444243431	0.0207804888486862	35.717488
3.20000004768372	1442.95715332031	2.64585064724088	1.07195123564452	0.0214390251785517	36.48936
3.29999995231628	1476.31945800781	2.72916094399989	1.11219508107752	0.0220975615084171	37.333024
3.40000009536743	1502.81469726563	2.8124712407589	1.14512199070305	0.0228292681276798	38.003032
3.5	1531.48046875	2.89578130468726	1.18536583613604	0.0237073171883821	38.727928
3.59999990463257	1558.45812988281	2.97886086627841	1.22560979798436	0.0244390238076448	39.410136
3.70000004768372	1585.361328125	3.06217116303742	1.26951222773641	0.0252439044415951	40.090464
3.79999995231628	1609.76843261719	3.14525072462857	1.30975607316941	0.0261219516396523	40.707668
3.90000009536743	1632.28735351563	3.22856078855693	1.35000003501773	0.0269268285483122	41.277124
4	1654.55200195313	3.31187108531594	1.38658541254699	0.0277317091822624	41.840152
4.09999990463257	1677.18981933594	3.39495064690709	1.43048784229904	0.0285365842282772	42.412612
4.19999980926514	1691.56481933594	3.47803020849824	1.47073168773204	0.0293414648622274	42.776128
4.30000019073486	1712.38208007813	3.56110953725874	1.51829270180315	0.0302926823496819	43.302552
4.40000009536743	1728.72668457031	3.64418909884989	1.5621951315552	0.0311707314103842	43.715872
4.5	1744.00610351563	3.7274993956089	1.6024389769882	0.0319756120443344	44.102256
4.59999990463257	1758.34936523438	3.81080945953727	1.6499999910593	0.0328536592423916	44.464968
4.69999980926514	1767.900390625	3.89388902112842	1.69024395290762	0.0337317064404488	44.706492
4.80000019073486	1781.37145996094	3.97719908505678	1.73414638265967	0.0346829295158386	45.047148
4.90000009536743	1797.00439453125	4.06050961464643	1.78536586463451	0.0356341451406479	45.442472
5	1808.38659667969	4.1438196785748	1.83658534660935	0.0365853644907475	45.730304
5.09999990463257	1819.59521484375	4.22759167850018	1.88048777636141	0.0375365875661373	46.013748
5.19999980926514	1832.84692382813	4.31090174242854	1.93170737475157	0.038560975342989	46.348856
5.30000019073486	1837.93762207031	4.39421227201819	1.9756096880883	0.0395121946930885	46.477588
5.40000009536743	1846.35424804688	4.47752233594656	2.02682917006314	0.040390245616436	46.690428
5.5	1856.36853027344	4.56106336787343	2.07439018413424	0.0414146333932877	46.943668
5.59999990463257	1863.85778808594	4.64437389746308	2.12926836684346	0.0424390248954296	47.133056
5.69999980926514	1870.95422363281	4.72791492938995	2.17682938091457	0.0433902442455292	47.312508
5.80000019073486	1877.76501464844	4.81145596131682	2.22439016215503	0.0443414635956287	47.48474
5.90000009536743	1884.50915527344	4.89476602524519	2.27195117622614	0.0453658550977707	47.655284
6	1890.59924316406	4.97807608917356	2.31951219029725	0.0463170744478703	47.809288
6.09999990463257	1896.95935058594	5.06138661876321	2.37439014017582	0.0474146343767643	47.970124
6.19999980926514	1902.55505371094	5.14469668269157	2.4256098549813	0.048439022153616	48.111628
6.30000019073486	1911.95812988281	5.22800721228123	2.47682933695614	0.0493902415037155	48.349412
6.40000009536743	1915.60021972656	5.31131727620959	2.52439035102725	0.0504146330058575	48.441512
6.5	1918.81994628906	5.39439683780074	2.57926830090582	0.0514390245079994	48.522932
6.59999990463257	1925.45568847656	5.47747639939189	2.62682931497693	0.0524634160101414	48.690736
6.69999980926514	1930.98461914063	5.56055549532175	2.6817072648555	0.0534878075122833	48.830552
6.80000019073486	1935.69189453125	5.6438660249114	2.73292674683034	0.0546585358679295	48.949588
6.90000009536743	1939.03881835938	5.72694558650255	2.78414622880518	0.055609755218029	49.034224
7	1945.92932128906	5.8100251480937	2.8390244115144	0.0567073188722134	49.208472
7.09999990463257	1947.38549804688	5.89310424402356	2.88658542558551	0.0576585344970226	49.245296
7.19999980926514	1953.44274902344	5.97618380561471	2.93414643965662	0.0586097538471222	49.398472
7.30000019073486	1956.111328125	6.05926336720586	2.99268285743892	0.0597073175013065	49.465952
7.40000009536743	1961.00244140625	6.14257343113422	3.05121950805187	0.0608780458569527	49.58964
7.5	1961.54113769531	6.22565299272537	3.10243899002671	0.0619024410843849	49.60326
7.59999990463257	1969.12194824219	6.30896352231503	3.15731717273593	0.0630731731653214	49.794964
7.69999980926514	1971.34899902344	6.39204261824489	3.20487795397639	0.064097560942173	49.85128
7.80000019073486	1977.02697753906	6.47535314783454	3.25975613668561	0.0650487765669823	49.994864
7.90000009536743	1974.27258300781	6.55866321176291	3.30731715075672	0.0660731717944145	49.925212
8	1980.14147949219	6.64197374135256	3.36219510063529	0.0670975595712662	50.073624
8.10000038146973	1981.53039550781	6.72528380528092	3.41707328334451	0.0681951195001602	50.108748
8.19999980926514	1985.88098144531	6.80859433487058	3.46829276531935	0.0692926794290543	50.218764
8.30000019073486	1985.16650390625	6.89167343080044	3.52682918310165	0.0703170746564865	50.200696
8.39999961853027	1988.29626464844	6.97498396039009	3.57439019717276	0.0714146345853806	50.279844
8.5	1993.07641601563	7.05852499231696	3.62926837988198	0.072585366666317	50.400724
8.60000038146973	1995.41735839844	7.14183505624533	3.68414632976055	0.0736097544431686	50.45992
8.69999980926514	1998.66931152344	7.22514558583498	3.7426829803735	0.0747073143720627	50.542156
8.80000019073486	2000.37927246094	7.30845564976335	3.80487809889019	0.0758780464529991	50.585396
8.89999961853027	2001.86364746094	7.39176571369171	3.85609758086503	0.0769756063818932	50.622932
9	2004.9384765625	7.47507624328136	3.91829246655107	0.0781463459134102	50.700688
9.10000038146973	2005.94458007813	7.55838630720973	3.96951241418719	0.0792438983917236	50.726132
9.19999980926514	2009.66613769531	7.64169683679938	4.0280488319695	0.0804878026247025	50.82024
9.30000019073486	2009.361328125	7.72500690072775	4.07926831394434	0.0815121904015541	50.812532
9.39999961853027	2011.66223144531	7.80831696465611	4.13780473172665	0.0826097577810287	50.87072
9.5	2012.95703125	7.89139699190855	4.19634161517024	0.0837804824113846	50.90346
9.60000038146973	2013.47204589844	7.97470659017563	4.25121933221817	0.0848780497908592	50.916484
9.69999980926514	2013.6953125	8.05778615176678	4.30609751492739	0.0860487744212151	50.922132
9.80000019073486	2016.13024902344	8.14109668135643	4.3609756976366	0.0871463418006897	50.983704
9.89999961853027	2017.41394042969	8.22417624294758	4.42317081615329	0.0883170813322067	51.016168
10	2019.30261230469	8.30748677253723	4.47439029812813	0.0894146338105202	51.063928
10.1000003814697	2020.58911132813	8.39079637080431	4.52926848083735	0.0905121937394142	51.09646
10.1999998092651	2020.68627929688	8.47410690039396	4.59146359935403	0.0916829258203506	51.09892
10.3000001907349	2021.84191894531	8.55741742998362	4.65000001713634	0.0927804857492447	51.12814
10.3999996185303	2022.10290527344	8.64072702825069	4.70487819984555	0.0939512178301811	51.13474
10.5	2024.14465332031	8.72403755784035	4.76707331836224	0.0951951146125793	51.186372
10.6000003814697	2021.76245117188	8.80734808743	4.82560973614454	0.0963658541440964	51.126132
10.6999998092651	2022.28881835938	8.89065861701965	4.88414615392685	0.0975365862250328	51.139444
10.8000001907349	2022.73510742188	8.97396821528673	4.93902433663607	0.0987073108553886	51.150728
10.8999996185303	2024.2333984375	9.05727874487638	5.00121945515275	0.0998780503869057	51.188616
11	2025.05200195313	9.14081931114197	5.05609763786197	0.10097561776638	51.20932
11.1000003814697	2026.82604980469	9.22436080873013	5.11097582057118	0.102073170244694	51.25418
11.1999998092651	2027.00024414063	9.30767133831978	5.17317093908787	0.103317067027092	51.258584
11.3000001907349	2024.88439941406	9.39098093658686	5.22439042106271	0.104414634406567	51.20508
11.3999996185303	2027.88513183594	9.47452243417501	5.29024377465248	0.105658538639545	51.280964
11.5	2027.650390625	9.5580630004406	5.34878065809608	0.106829263269901	51.275024
11.6000003814697	2028.17639160156	9.64137353003025	5.41097577661276	0.10807316750288	51.288328
11.6999998092651	2027.33752441406	9.72491502761841	5.46951219439507	0.109243907034397	51.267116
11.8000001907349	2026.12365722656	9.80822462588549	5.53536601364613	0.11063414812088	51.23642
11.8999996185303	2027.42370605469	9.89153515547514	5.6012193672359	0.111878052353859	51.269292
12	2026.24279785156	9.97461471706629	5.65975625067949	0.112975612282753	51.239432
12.1000003814697	2026.44982910156	10.0579252466559	5.7182926684618	0.114292681217194	51.244668
12.1999998092651	2025.95349121094	10.141234844923	5.78048778697848	0.115463420748711	51.232116
12.3000001907349	2026.80310058594	10.2245453745127	5.84268290549517	0.116780482232571	51.2536
12.3999996185303	2028.68774414063	10.3078559041023	5.90121932327747	0.117878049612045	51.30126
12.5	2027.53112792969	10.3911655023694	5.95609750598669	0.119048774242401	51.272012
12.6000003814697	2027.13366699219	10.4744760319591	6.02560956031084	0.120365850627422	51.26196
12.6999998092651	2026.5498046875	10.5577865615487	6.09512208029628	0.121756091713905	51.247196
12.8000001907349	2026.1318359375	10.6413271278143	6.15365849807858	0.12285365909338	51.236624
12.8999996185303	2026.41931152344	10.7244066894054	6.2085366807878	0.124097555875778	51.243896
13	2026.15197753906	10.8077172189951	6.27073179930449	0.125341460108757	51.237136
13.1000003814697	2023.78674316406	10.8910277485847	6.33658515289426	0.126658543944359	51.177324
13.1999998092651	2024.12573242188	10.9745683148503	6.4060976728797	0.127975612878799	51.185896
13.3000001907349	2024.51782226563	11.05787884444	6.46829279139638	0.129219502210617	51.195808
13.3999996185303	2024.19897460938	11.1414194107056	6.53414614498615	0.130536586046219	51.187748
13.5	2022.52258300781	11.2247299402952	6.59999996423721	0.131853654980659	51.145356
13.6000003814697	2024.00061035156	11.3082714378834	6.66951201856136	0.1331707239151	51.182732
13.6999998092651	2026.85705566406	11.3915810361505	6.73170713707805	0.134560972452164	51.254964
13.8000001907349	2022.2109375	11.4748915657401	6.80121965706348	0.135878041386604	51.137472
13.8999996185303	2021.03979492188	11.5584321320057	6.85975607484579	0.137121945619583	51.107856
14	2021.65051269531	11.6417426615953	6.92560989409685	0.1382926851511	51.1233
14.1000003814697	2019.85986328125	11.7252841591835	6.99146324768662	0.139682918787003	51.07802
14.1999998092651	2019.33056640625	11.8085937574506	7.05365836620331	0.140926823019981	51.064636
14.3000001907349	2017.97229003906	11.8921352550387	7.11951218545437	0.142243906855583	51.030288
14.3999996185303	2017.86145019531	11.9754457846284	7.18536600470543	0.143560975790024	51.027484
14.5	2015.76318359375	12.0587553828955	7.24756112322211	0.144804880023003	50.974424
14.6000003814697	2015.04553222656	12.1420659124851	7.30609754100442	0.146048784255981	50.956276
14.6999998092651	2015.49829101563	12.2253764420748	7.37195136025548	0.147292673587799	50.967724
14.8000001907349	2016.23620605469	12.3086860403419	7.44146341457963	0.148682922124863	50.986384
14.8999996185303	2015.23303222656	12.3919965699315	7.51463416963816	0.150146350264549	50.961016
15	2012.36755371094	12.4753070995212	7.58414622396231	0.151609763503075	50.888556
15.1000003814697	2013.9296875	12.5586176291108	7.65731697902083	0.152926832437515	50.92806
15.1999998092651	2014.46838378906	12.6416962593794	7.72682949900627	0.154390245676041	50.94168
15.3000001907349	2011.1142578125	12.725006788969	7.78902461752295	0.155707314610481	50.85686
15.3999996185303	2009.45837402344	12.8083173185587	7.86585360765457	0.15724390745163	50.814988
15.5	2008.58215332031	12.8916278481483	7.93170742690563	0.158487796783447	50.792832
15.6000003814697	2007.43469238281	12.9749374464154	8.00121948122978	0.159804880619049	50.763812
15.6999998092651	2006.19458007813	13.0582479760051	8.06341506540775	0.16112194955349	50.732452
15.8000001907349	2004.64953613281	13.1415585055947	8.12926795333624	0.162439033389091	50.693384
15.8999996185303	2003.35278320313	13.2248681038618	8.1951217725873	0.163756102323532	50.660592
16	2001.76806640625	13.3081786334515	8.26463382691145	0.165146350860596	50.620516
16.1000003814697	2002.74133300781	13.3917201310396	8.32682941108942	0.166390240192413	50.645128
16.2000007629395	1999.71520996094	13.4750297293067	8.39634146541357	0.167780488729477	50.568604
16.2999992370605	1998.06323242188	13.5583402588964	8.46585351973772	0.169243901968002	50.526828
16.3999996185303	1997.31518554688	13.6418808251619	8.53536557406187	0.170560985803604	50.507912
16.5	1995.50561523438	13.7251913547516	8.60853679478168	0.171951219439507	50.462152
16.6000003814697	1993.33911132813	13.8085018843412	8.68170708417892	0.173487812280655	50.407364
16.7000007629395	1990.86169433594	13.8918124139309	8.75121913850307	0.174878060817719	50.344716
16.7999992370605	1989.837890625	13.975122012198	8.82439035922289	0.176341459155083	50.318828
16.8999996185303	1988.0927734375	14.0586635097861	8.89390241354704	0.177731692790985	50.274696
17	1986.94445800781	14.1419740393758	8.9597562327981	0.179048776626587	50.24566
17.1000003814697	1984.43579101563	14.2252836376429	9.02926828712225	0.180512204766274	50.18222
17.2000007629395	1985.02844238281	14.3085941672325	9.0987803414464	0.181829273700714	50.197208
17.2999992370605	1983.05493164063	14.3916737288237	9.17195156216621	0.183219522237778	50.1473
17.3999996185303	1983.50061035156	14.4749842584133	9.25243925303221	0.184902429580688	50.158572
17.5	1983.22277832031	14.5580628886819	9.32560954242945	0.186439022421837	50.151544
17.6000003814697	1979.96508789063	14.641142450273	9.39878076314926	0.1878292709589	50.069164
17.7000007629395	1977.12976074219	14.7242220118642	9.46829281747341	0.189146339893341	49.997464
17.7999992370605	1975.54663085938	14.8073015734553	9.53780487179756	0.190682932734489	49.957432
17.8999996185303	1972.49645996094	14.8903811350465	9.61463432759047	0.192073166370392	49.8803
18	1971.53747558594	14.9736916646361	9.68780461698771	0.193536579608917	49.856048
18.1000003814697	1969.31030273438	15.0567712262273	9.75731667131186	0.194926828145981	49.799728
18.2000007629395	1967.80297851563	15.1400808244944	9.83048789203167	0.196463406085968	49.761612
18.2999992370605	1967.43090820313	15.2231603860855	9.91097558289766	0.198146343231201	49.7522
18.3999996185303	1965.64709472656	15.3064709156752	9.99146327376366	0.199756100773811	49.707092
18.5	1964.85290527344	15.3897814452648	10.0719509646297	0.201219499111176	49.687008
18.6000003814697	1962.45471191406	15.472861006856	10.1451221853495	0.202756091952324	49.626364
18.7000007629395	1959.65319824219	15.5564015731215	10.2292681112885	0.204365849494934	49.55552
18.7999992370605	1958.27905273438	15.6397111713886	10.3024393320084	0.205829277634621	49.520772
18.8999996185303	1955.96789550781	15.7232526689768	10.3792678564787	0.207365870475769	49.462324
19	1954.33227539063	15.8065631985664	10.4524390771985	0.208902433514595	49.420964
19.1000003814697	1953.529296875	15.8901046961546	10.5292685329914	0.210439026355743	49.40066
19.2000007629395	1951.24072265625	15.9736461937428	10.6024388223886	0.211975604295731	49.342784
19.2999992370605	1949.94250488281	16.0571858286858	10.6792682781816	0.213365852832794	49.309956
19.3999996185303	1948.15209960938	16.1407273262739	10.7524394989014	0.214902445673943	49.26468
19.5	1945.93298339844	16.2240378558636	10.8256097882986	0.216365844011307	49.208564
19.6000003814697	1944.83776855469	16.3073483854532	10.9060974791646	0.217975601553917	49.180868
19.7000007629395	1942.14636230469	16.3908880203962	10.9865851700306	0.219512194395065	49.112808
19.7999992370605	1939.71166992188	16.4741985499859	11.0634146258235	0.221195131540298	49.05124
19.8999996185303	1933.28234863281	16.5575090795755	11.1439023166895	0.222731694579124	48.888656
20	1933.32385253906	16.6410505771637	11.2243900075555	0.224341467022896	48.889704
20.1000003814697	1927.81164550781	16.7241301387548	11.3048776984215	0.225951224565506	48.750312
20.2000007629395	1921.09716796875	16.807209700346	11.3890245556831	0.227560982108116	48.58052
20.2999992370605	1916.1689453125	16.8905202299356	11.4695122465491	0.229243904352188	48.455892
20.3999996185303	1907.89733886719	16.9735997915268	11.5499999374151	0.230853646993637	48.246724
20.5	1897.29809570313	17.0569103211164	11.641463264823	0.232609748840332	47.978688
20.6000003814697	1884.49816894531	17.1399880200624	11.7329265922308	0.234439015388489	47.655008
20.7000007629395	4.84710121154785	17.2230675816536	12.0804877951741	0.238097548484802	0.1225730234375
