Repository: ChahGhim/SLS_PA2200_Degradation

# SLS_PA2200_Degradation
Raw and processed data accompanying the article "INDIVIDUAL AND COMBINED EFFECTS OF ENVIRONMENTAL AGING FACTORS ON THE MECHANICAL PROPERTIES OF SLS-FABRICATED PA12 PARTS" Chahine Ghimouz, Jean-Pierre Kenné, Lucas A. Hof.

Mechanical engineering department, École de technologie supérieure, 1100, rue Notre-Dame Ouest, Montreal, Québec, H3C1K3, Canada Systems Engineering Department, École de technologie supérieure, 1100, rue Notre-Dame Ouest, Montreal, Québec, H3C1K3 Canada

Data list:

File: Tensile_tests/PA12vp_C3_XZ_7 06-9-22 15 28 00 PM/DAQ- Time, … - (Timed).txt
File Path: C:\MTS TestSuite\Data Files\Chahine\DOE\PA12vp_C3_XZ_7 06-9-22 15 28 00 PM\DAQ- Time, … - (Timed).txt   
Test: MTS EM Tension (Extensometer)_Grand_Chahine 1
Test Run: PA12vp_C3_XZ_7
Date: 6/9/2022 3:27:48 PM


Time 	Load 	Crosshead 	Extensometer 	Strain 	Stress 
sec	N	mm	mm	mm/mm	N/mm²
0.0999999716877937	29.4256534576416	0.0376165407942608	0.0109756101664971	0.000146341466461308	0.7565174375
0.199999943375587	84.6584396362305	0.120926801173482	0.0365853666153271	0.000731707317754626	2.176522
0.299999892711639	144.332473754883	0.204929383471608	0.0695121925673448	0.0013170731253922	3.71070875
0.399999886751175	196.890151977539	0.28870117967017	0.0951219481066801	0.00182926829438657	5.061938
0.500000178813934	249.839248657227	0.37224221159704	0.120731710921973	0.00241463421843946	6.4232305
0.600000143051147	304.028717041016	0.455783243523911	0.153658533236012	0.00307317078113556	7.816412
0.700000107288361	355.362274169922	0.539555039722472	0.19024389621336	0.00373170734383166	9.136169
0.800000071525574	403.88525390625	0.623326865024865	0.226829273742624	0.00439024390652776	10.383669
0.900000035762787	453.919128417969	0.706867896951735	0.259756110608578	0.00512195099145174	11.670012
1	500.98828125	0.790178135503083	0.296341459034011	0.00585365854203701	12.880134
1.10000002384186	548.939392089844	0.873488432262093	0.32926828134805	0.00651219487190247	14.112931
1.19999992847443	593.81298828125	0.956798670813441	0.365853658877313	0.00724390242248774	15.266607
1.29999995231628	638.575439453125	1.04010896757245	0.398780481191352	0.00797560997307301	16.417425
1.39999985694885	682.643737792969	1.12364999949932	0.435365858720616	0.00863414630293846	17.550396
1.50000011920929	728.265563964844	1.20672944467515	0.46463415492326	0.00921951234340668	18.723308
1.60000014305115	770.629638671875	1.29003974143416	0.497560948133469	0.00987804867327213	19.812466
1.70000004768372	813.529968261719	1.37334992177784	0.530487799551338	0.0105365850031376	20.91541
1.80000007152557	855.006530761719	1.45642948336899	0.563414650969207	0.0112682934850454	21.98175
1.89999997615814	896.073669433594	1.53973966371268	0.600000028498471	0.0119268288835883	23.037564
2	935.501708984375	1.62304996047169	0.632926821708679	0.0125853661447763	24.051236
2.09999990463257	976.9951171875	1.70612940564752	0.665853673126549	0.0132439024746418	25.11801
2.20000004768372	1013.24658203125	1.78920885082334	0.702439050655812	0.0139756090939045	26.050014
2.29999995231628	1050.75964355469	1.87228841241449	0.739024369977415	0.0147073166444898	27.014454
2.39999985694885	1090.69775390625	1.95536785759032	0.771951221395284	0.0152926836162806	28.041242
2.50000023841858	1126.31958007813	2.03844741918147	0.804878072813153	0.0160243902355433	28.95706
2.60000014305115	1163.15002441406	2.12175748310983	0.841463392134756	0.0168292671442032	29.90395
2.70000004768372	1196.435546875	2.20483704470098	0.878048769664019	0.0174878053367138	30.759702
2.74000024795532	-0.961472153663635	2.2380689624697	0.874390243552625	0.017560975626111	-0.024718921875

File: Tensile_tests/PA12vp_C4_XZ_1 06-14-22 14 18 09 PM/DAQ- Time, … - (Timed).txt
File Path: C:\MTS TestSuite\Data Files\Chahine\DOE\PA12vp_C4_XZ_1 06-14-22 14 18 09 PM\DAQ- Time, … - (Timed).txt   
Test: MTS EM Tension (Extensometer)_Grand_Chahine 1
Test Run: PA12vp_C4_XZ_1
Date: 6/14/2022 2:17:57 PM


Time 	Load 	Crosshead 	Extensometer 	Strain 	Stress 
sec	N	mm	mm	mm/mm	N/mm²
0.0999999716877937	13.8953914642334	0.0182313306140713	0	0	0.3613284375
0.199999943375587	84.6791534423828	0.12023447197862	0	0	2.20195225
0.299999892711639	133.465255737305	0.193621337530203	0.00731707314116647	7.31707332306542E-05	3.47056025
0.399999886751175	193.784469604492	0.282008666545153	0.0365853666153271	0.000658536562696099	5.0390695
0.499999850988388	245.940124511719	0.362780381692573	0.065853659179993	0.00124390237033367	6.3952975
0.599999785423279	299.387390136719	0.447706086561084	0.0987804887699895	0.00190243893302977	7.785112
0.699999809265137	350.370452880859	0.529631681274623	0.128048777696677	0.00241463421843946	9.110849
0.79999977350235	401.505340576172	0.613865035120398	0.164634140674025	0.00321951229125261	10.440534
0.900000035762787	449.770324707031	0.69625221658498	0.208536584977992	0.00409756088629365	11.695591
1	496.050689697266	0.779793248511851	0.248780474066734	0.00482926843687892	12.899041
1.10000002384186	544.361572265625	0.862641900312155	0.274390244157985	0.00548780476674438	14.155292
1.19999992847443	591.305114746094	0.946413725614548	0.314634147798643	0.00621951231732965	15.375987
1.29999995231628	637.474914550781	1.02880084887147	0.347560970112681	0.00687804911285639	16.576562
1.39999985694885	682.548645019531	1.11280346754938	0.387804873753339	0.0076829269528389	17.748636
1.49999988079071	727.241943359375	1.19588291272521	0.428048777393997	0.00848780479282141	18.910818
1.59999978542328	770.063171386719	1.27942394465208	0.46463415492326	0.00929268263280392	20.024318
1.69999980926514	812.173583984375	1.36296497657895	0.504878058563918	0.0100243911147118	21.119334
1.79999971389771	854.847290039063	1.44650600850582	0.537804851774126	0.0106829265132546	22.229
1.89999997615814	896.752258300781	1.52935471851379	0.57439022930339	0.0114878043532372	23.318674
2	937.238952636719	1.61312660202384	0.610975606832653	0.0121463416144252	24.371468
2.09999990463257	976.889953613281	1.69620604719967	0.647560984361917	0.0129512194544077	25.402532
2.20000004768372	1016.30444335938	1.77974707912654	0.687804888002574	0.013682927004993	26.427446
2.29999995231628	-4.36870193481445	1.86328811105341	0.643902458250523	0.0124390246346593	-0.1136014296875

File: Tensile_tests/PA12vp_C4_XZ_2 06-14-22 14 19 52 PM/DAQ- Time, … - (Timed).txt
File Path: C:\MTS TestSuite\Data Files\Chahine\DOE\PA12vp_C4_XZ_2 06-14-22 14 19 52 PM\DAQ- Time, … - (Timed).txt   
Test: MTS EM Tension (Extensometer)_Grand_Chahine 1
Test Run: PA12vp_C4_XZ_2
Date: 6/14/2022 2:19:41 PM


Time 	Load 	Crosshead 	Extensometer 	Strain 	Stress 
sec	N	mm	mm	mm/mm	N/mm²
0.0999999716877937	25.8807144165039	0.036231882404536	0	0	0.6691673125
0.199999943375587	98.0615921020508	0.141004333272576	0.0365853666153271	0.000658536562696099	2.53546375
0.300000220537186	144.200881958008	0.212544997339137	0.0585365851293318	0.00109756097663194	3.72843325
0.400000184774399	204.891143798828	0.301855441648513	0.0841463406686671	0.00160975614562631	5.29763
0.500000178813934	255.504150390625	0.382165599148721	0.113414636871312	0.00212195119820535	6.6062715
0.600000143051147	311.388458251953	0.467091304017231	0.13902438513469	0.00270731723867357	8.0512065
0.700000107288361	361.381713867188	0.549247663002461	0.171951222000644	0.00343902455642819	9.343823
0.800000071525574	413.439117431641	0.633250281680375	0.223170733079314	0.00431707315146923	10.689811
0.900000035762787	460.098846435547	0.715637404937297	0.248780474066734	0.00490243919193745	11.896237
1	508.853698730469	0.799178436864167	0.281707325484604	0.0055609755218029	13.156834
1.10000002384186	556.0126953125	0.882488675415516	0.314634147798643	0.00621951231732965	14.376169
1.19999992847443	602.546875	0.965568178799003	0.340243888786063	0.00673170713707805	15.579348
1.30000019073486	648.006225585938	1.04864768218249	0.373170740203932	0.00731707317754626	16.754737
1.40000021457672	692.142761230469	1.13218871410936	0.41341464384459	0.0081951217725873	17.895924
1.50000011920929	736.347412109375	1.21526815928519	0.453658547485247	0.00907317083328962	19.038872
1.60000014305115	780.3515625	1.29880919121206	0.486585369799286	0.00965853687375784	20.176636
1.70000004768372	824.335021972656	1.38258095830679	0.5158536368981	0.0103170722723007	21.313864
1.80000007152557	864.708312988281	1.46566051989794	0.552439014427364	0.0110487807542086	22.35775
1.89999997615814	906.694763183594	1.54920155182481	0.585365865845233	0.0116341467946768	23.443344
2	945.752319335938	1.6325117321685	0.618292659055442	0.0123658534139395	24.45321
2.12000012397766	6.19174528121948	1.73243787139654	0.618292659055442	0.0124390246346593	0.160092703125

File: Tensile_tests/PA12vp_C4_XZ_3 06-14-22 14 20 56 PM/DAQ- Time, … - (Timed).txt
File Path: C:\MTS TestSuite\Data Files\Chahine\DOE\PA12vp_C4_XZ_3 06-14-22 14 20 56 PM\DAQ- Time, … - (Timed).txt   
Test: MTS EM Tension (Extensometer)_Grand_Chahine 1
Test Run: PA12vp_C4_XZ_3
Date: 6/14/2022 2:20:47 PM


Time 	Load 	Crosshead 	Extensometer 	Strain 	Stress 
sec	N	mm	mm	mm/mm	N/mm²
0.0999999716877937	9.61626243591309	0.0235391853493638	0.00365853657058324	0	0.2498665
0.199999943375587	77.1371459960938	0.126926985103637	0.0402439036406577	0.000731707317754626	2.004311875
0.300000220537186	121.970436096191	0.199159971089102	0.0621951185166836	0.00117073173169047	3.16924875
0.400000184774399	176.936981201172	0.288239651126787	0.0878048813319765	0.00175609765574336	4.5974855
0.500000178813934	224.64372253418	0.368780572898686	0.124390237033367	0.00234146346338093	5.837085
0.600000143051147	277.128601074219	0.453244720119983	0.146341466461308	0.00292682927101851	7.200839
0.700000107288361	324.981658935547	0.535631843376905	0.19024389621336	0.00373170734383166	8.44424
0.800000071525574	373.454437255859	0.619403668679297	0.230487799854018	0.00453658541664481	9.703745
0.900000035762787	416.249542236328	0.702021585311741	0.263414636719972	0.00519512221217155	10.815722
0.949999988079071	0.585708379745483	0.744022894650698	0.278048770269379	0.00563414674252272	0.015218896484375

File: Tensile_tests/PA12vp_C4_XZ_4 06-14-22 14 22 03 PM/DAQ- Time, … - (Timed).txt
File Path: C:\MTS TestSuite\Data Files\Chahine\DOE\PA12vp_C4_XZ_4 06-14-22 14 22 03 PM\DAQ- Time, … - (Timed).txt   
Test: MTS EM Tension (Extensometer)_Grand_Chahine 1
Test Run: PA12vp_C4_XZ_4
Date: 6/14/2022 2:21:52 PM


Time 	Load 	Crosshead 	Extensometer 	Strain 	Stress 
sec	N	mm	mm	mm/mm	N/mm²
0.0999999716877937	26.3676414489746	0.0406166327593382	0	0	0.6789239375
0.199999943375587	100.029266357422	0.146312188007869	0.0292682925646659	0.000585365865845233	2.57559125
0.299999892711639	145.734298706055	0.217391308979131	0.0585365851293318	0.00109756097663194	3.7524215
0.399999886751175	206.276916503906	0.307163310935721	0.0841463406686671	0.00168292678426951	5.3112955
0.499999850988388	260.263519287109	0.387011910788715	0.120731710921973	0.00234146346338093	6.701363
0.599999785423279	313.027404785156	0.471706822281703	0.153658533236012	0.00300000002607703	8.0599475
0.699999809265137	364.538604736328	0.554324768017977	0.19390243687667	0.00380487786605954	9.386277
0.800000071525574	416.108947753906	0.637635006569326	0.237804881180637	0.00468292692676187	10.71413
0.900000035762787	464.828033447266	0.720714509952813	0.274390244157985	0.00541463447734714	11.968567
1	513.98095703125	0.804024748504162	0.30365854036063	0.00600000005215406	13.234175
1.10000002384186	563.036926269531	0.88733498705551	0.332926836563274	0.00658536562696099	14.497287
1.19999992847443	609.153259277344	0.970183697063476	0.373170740203932	0.00739024393260479	15.684708
1.29999995231628	654.503723144531	1.05395552236587	0.409756088629365	0.00812195148319006	16.852408
1.39999985694885	700.826232910156	1.13703496754169	0.446341466158628	0.00885365903377533	18.045138
1.49999988079071	745.781127929688	1.22057599946857	0.482926843687892	0.00958536565303802	19.202654
1.59999978542328	790.43359375	1.30388629622757	0.52317074732855	0.0103902444243431	20.352382
1.69999980926514	834.1826171875	1.38742732815444	0.552439014427364	0.0109756095334888	21.478848
1.80000007152557	875.671020507813	1.47050677333027	0.589024391956627	0.0117804873734713	22.547108
1.89999997615814	918.409545898438	1.55404780525714	0.629268295597285	0.0125121958553791	23.647554
2	959.234802246094	1.63735810201615	0.665853673126549	0.013170731253922	24.698738
2.09999990463257	998.618408203125	1.72066828235984	0.698780466336757	0.0139024388045073	25.712802
2.20000004768372	13.705680847168	1.80467090103775	0.731707317754626	0.0147804878652096	0.35289903125
2.21999979019165	6.06281042098999	1.82128685992211	0.717073155101389	0.0142682921141386	0.15610753125

File: Tensile_tests/PA12vp_C4_XZ_5 06-14-22 14 23 33 PM/DAQ- Time, … - (Timed).txt
File Path: C:\MTS TestSuite\Data Files\Chahine\DOE\PA12vp_C4_XZ_5 06-14-22 14 23 33 PM\DAQ- Time, … - (Timed).txt   
Test: MTS EM Tension (Extensometer)_Grand_Chahine 1
Test Run: PA12vp_C4_XZ_5
Date: 6/14/2022 2:23:19 PM


Time 	Load 	Crosshead 	Extensometer 	Strain 	Stress 
sec	N	mm	mm	mm/mm	N/mm²
0.110000215470791	28.6923694610596	0.0410781867685728	0	0	0.740742625
0.210000187158585	100.472991943359	0.146081423736177	0.0402439036406577	0.000731707317754626	2.59388225
0.310000151395798	149.720550537109	0.217391308979131	0.0621951185166836	0.00117073173169047	3.86529225
0.410000115633011	209.573654174805	0.307163310935721	0.0914634147193283	0.00182926829438657	5.4105025
0.510000109672546	261.845336914063	0.387011910788715	0.124390237033367	0.00241463421843946	6.7599855
0.61000007390976	314.538055419922	0.471706822281703	0.160975614562631	0.00314634153619409	8.1203385
0.710000038146973	365.508636474609	0.554555503185838	0.204878044314682	0.00402439013123512	9.436231
0.810000002384186	413.747100830078	0.637865799944848	0.241463421843946	0.00475609768182039	10.68159
0.909999966621399	463.452392578125	0.720945245120674	0.274390244157985	0.00541463447734714	11.964817
1.00999999046326	510.777069091797	0.804024748504162	0.310975621687248	0.00614634156227112	13.186584
1.11000025272369	559.277465820313	0.88733498705551	0.347560970112681	0.00687804911285639	14.438705
1.21000015735626	605.828674316406	0.970183697063476	0.38048779242672	0.00753658544272184	15.640504
1.31000018119812	651.966369628906	1.05418625753373	0.420731696067378	0.00834146328270435	16.831628
1.41000008583069	696.177856445313	1.13703496754169	0.460975599708036	0.00914634112268686	17.973022
1.51000010967255	741.554809570313	1.22057599946857	0.493902422022074	0.00980487838387489	19.144506
1.61000001430511	785.940795898438	1.30411703139544	0.526829273439944	0.0104634147137403	20.290406
1.71000003814697	828.069152832031	1.38742732815444	0.563414650969207	0.0112682934850454	21.378022
1.80999994277954	870.118835449219	1.47073750849813	0.603658554609865	0.0120000001043081	22.463608
1.9099999666214	911.408630371094	1.554278540425	0.629268295597285	0.0125121958553791	23.529574
2.00999999046326	13.4321823120117	1.63758883718401	0.658536562696099	0.0132439024746418	0.34677478125
2.03000020980835	-5.32863759994507	1.65443553123623	0.651219510473311	0.0132439024746418	-0.13756790625

File: Tensile_tests/PA12vp_C4_XZ_6 06-14-22 14 25 03 PM/DAQ- Time, … - (Timed).txt
File Path: C:\MTS TestSuite\Data Files\Chahine\DOE\PA12vp_C4_XZ_6 06-14-22 14 25 03 PM\DAQ- Time, … - (Timed).txt   
Test: MTS EM Tension (Extensometer)_Grand_Chahine 1
Test Run: PA12vp_C4_XZ_6
Date: 6/14/2022 2:24:42 PM


Time 	Load 	Crosshead 	Extensometer 	Strain 	Stress 
sec	N	mm	mm	mm/mm	N/mm²
0.2099998742342	92.9313659667969	0.130619402625598	0.0402439036406577	0.000731707317754626	2.4009985
0.310000151395798	143.788528442383	0.20585248421412	0.065853659179993	0.00124390237033367	3.714957
0.410000115633011	202.329574584961	0.293778255581856	0.0951219481066801	0.00182926829438657	5.2274385
0.510000109672546	253.635482788086	0.374319206457585	0.131707318359986	0.00248780474066734	6.552991
0.61000007390976	307.636871337891	0.459014117950574	0.168292681337334	0.0032926828134805	7.9481845
0.710000038146973	359.683929443359	0.541862798854709	0.215853651752695	0.0042439023964107	9.292886
0.810000002384186	408.284423828125	0.624942302238196	0.252439029281959	0.00490243919193745	10.54854
0.909999966621399	458.710632324219	0.708021805621684	0.274390244157985	0.00541463447734714	11.851365
1.00999999046326	506.847259521484	0.791332044173032	0.307317066472024	0.00614634156227112	13.095035
1.10999989509583	553.339111328125	0.87441154755652	0.351219525327906	0.00695121940225363	14.29621
1.20999991893768	600.425476074219	0.957721786107868	0.395121955079958	0.00775609724223614	15.512746
1.31000018119812	644.381774902344	1.04126275982708	0.428048777393997	0.00848780479282141	16.648412
1.41000008583069	690.856506347656	1.12434232141823	0.468292681034654	0.00929268263280392	17.849144
1.51000010967255	735.161437988281	1.2078833533451	0.504878058563918	0.0100243911147118	18.993818
1.61000001430511	778.586975097656	1.29142438527197	0.537804851774126	0.0106829265132546	20.115772
1.71000003814697	822.409851074219	1.37473456561565	0.578048755414784	0.0114878043532372	21.24799
1.80999994277954	864.73681640625	1.45804486237466	0.618292659055442	0.0122926831245422	22.34156
1.9099999666214	905.920776367188	1.54158589430153	0.651219510473311	0.0129512194544077	23.4056
2.00999999046326	947.054138183594	1.62489619106054	0.687804888002574	0.013682927004993	24.468332
2.10999989509583	984.479614257813	1.70820637140423	0.728048791643232	0.0144878048449755	25.435266
2.1800000667572	-9.50829315185547	1.76705431658775	0.775609747506678	0.0151463411748409	-0.2456586875

File: Tensile_tests/PA12vp_C4_XZ_7 06-14-22 14 26 30 PM/DAQ- Time, … - (Timed).txt
File Path: C:\MTS TestSuite\Data Files\Chahine\DOE\PA12vp_C4_XZ_7 06-14-22 14 26 30 PM\DAQ- Time, … - (Timed).txt   
Test: MTS EM Tension (Extensometer)_Grand_Chahine 1
Test Run: PA12vp_C4_XZ_7
Date: 6/14/2022 2:26:15 PM


Time 	Load 	Crosshead 	Extensometer 	Strain 	Stress 
sec	N	mm	mm	mm/mm	N/mm²
0.0999999716877937	8.33930397033691	0.0186928828043165	0.00365853657058324	0	0.2140753125
0.199999943375587	86.0507965087891	0.120696022349875	0.0402439036406577	0.000658536562696099	2.2089795
0.299999892711639	137.592864990234	0.19385211635381	0.0621951185166836	0.00117073173169047	3.53209775
0.399999886751175	197.574035644531	0.282931781839579	0.0987804887699895	0.00190243893302977	5.071853
0.500000178813934	250.401062011719	0.362780381692573	0.13902438513469	0.00270731723867357	6.427957
0.600000143051147	304.126251220703	0.447936850832775	0.182926829438657	0.0035853658337146	7.807117
0.700000107288361	356.322784423828	0.530093209818006	0.219512192416005	0.00431707315146923	9.147036
0.800000071525574	407.937286376953	0.613865035120398	0.256097555393353	0.0050487807020545	10.472014
0.900000035762787	455.953125	0.696713745128363	0.285365851595998	0.00570731703191996	11.704611
1	503.544464111328	0.780254777055234	0.325609755236655	0.00643902458250523	12.926311
1.10000002384186	552.247497558594	0.863103487063199	0.365853658877313	0.00724390242248774	14.17655
1.19999992847443	598.964233398438	0.946413725614548	0.402439036406577	0.00790243875235319	15.375799
1.29999995231628	646.43603515625	1.02995475754142	0.43902438483201	0.00878048781305552	16.59443
1.39999985694885	691.273071289063	1.11326505430043	0.475609762361273	0.00943902414292097	17.745426
1.50000011920929	736.158996582031	1.19657523464412	0.508536584675312	0.0100243911147118	18.897676
1.60000014305115	780.749267578125	1.28034711815417	0.54878048831597	0.0109024392440915	20.042338
1.70000004768372	822.949890136719	1.36342656332999	0.585365865845233	0.0116341467946768	21.125654
1.80000007152557	866.88330078125	1.44696759525687	0.621951243374497	0.0123658534139395	22.253454
1.89999997615814	908.650207519531	1.53027789201587	0.654878036584705	0.0130243897438049	23.325638
2	949.002807617188	1.61358807235956	0.698780466336757	0.0139024388045073	24.361514
2.09999990463257	990.255187988281	1.69712910428643	0.73536584386602	0.0146341463550925	25.42049
2.20000004768372	1029.45397949219	1.78090098779649	0.764634169172496	0.0152195114642382	26.426748
2.27999997138977	9.18857479095459	1.84713373892009	0.750000006519258	0.0148536590859294	0.235876640625

File: Tensile_tests/PA12vp_C5_XZ_1 07-5-22 13 09 39 PM/DAQ- Time, … - (Timed).txt
File Path: C:\MTS TestSuite\Data Files\Chahine\DOE\PA12vp_C5_XZ_1 07-5-22 13 09 39 PM\DAQ- Time, … - (Timed).txt   
Test: MTS EM Tension (Extensometer)_Grand_Chahine 1
Test Run: PA12vp_C5_XZ_1
Date: 7/5/2022 1:09:14 PM


Time 	Load 	Crosshead 	Extensometer 	Strain 	Stress 
sec	N	mm	mm	mm/mm	N/mm²
0.0999999716877937	42.6068267822266	0.0620788341620937	0	0	1.10163475
0.199999943375587	96.6863098144531	0.145389087265357	0.0329268295899965	0.000585365865845233	2.4999045
0.299999892711639	149.141098022461	0.229391676839441	0.065853659179993	0.00124390237033367	3.8561665
0.399999886751175	198.938568115234	0.312932708766311	0.0951219481066801	0.00182926829438657	5.1437215
0.499999850988388	251.278167724609	0.396473740693182	0.120731710921973	0.00241463421843946	6.497005
0.599999785423279	299.271179199219	0.47978397924453	0.153658533236012	0.00300000002607703	7.737904
0.699999809265137	350.645355224609	0.563325011171401	0.186585370101966	0.0035853658337146	9.066226
0.800000071525574	396.774261474609	0.64663530793041	0.223170733079314	0.00439024390652776	10.258927
0.900000035762787	445.831481933594	0.729714753106236	0.259756110608578	0.00512195099145174	11.527342
1	492.324310302734	0.812794256489724	0.300000014249235	0.00592682929709554	12.729453
1.10000002384186	538.058288574219	0.89587370166555	0.336585362674668	0.00665853684768081	13.911943
1.19999992847443	578.218811035156	0.978722469881177	0.373170740203932	0.00739024393260479	14.950326
1.29999995231628	628.925109863281	1.06203265022486	0.41341464384459	0.0081951217725873	16.261379
1.39999985694885	671.543579101563	1.14511221181601	0.449999992270023	0.00892682932317257	17.363316
1.49999988079071	715.624328613281	1.22819165699184	0.486585369799286	0.00965853687375784	18.50306
1.59999978542328	757.441650390625	1.31150183733553	0.519512221217155	0.0103170722723007	19.58428
1.69999980926514	798.491149902344	1.39458139892668	0.54878048831597	0.0109756095334888	20.64565
1.80000007152557	842.002502441406	1.4776608441025	0.585365865845233	0.0116341467946768	21.770672
1.89999997615814	880.18212890625	1.56097114086151	0.618292659055442	0.0122926831245422	22.757838
2	919.059204101563	1.6442813212052	0.651219510473311	0.0129512194544077	23.763036
2.09999990463257	954.541076660156	1.72759161796421	0.687804888002574	0.013682927004993	24.68045
2.20000004768372	997.501037597656	1.81113264989108	0.717073155101389	0.0142682921141386	25.791216
2.29999995231628	1032.96459960938	1.89467368181795	0.753658532630652	0.0149268293753266	26.708154
2.39999985694885	1064.63171386719	1.97775312699378	0.786585384048522	0.0156585369259119	27.526934
2.49999976158142	1102.36059570313	2.06129415892065	0.81951217725873	0.0163902435451746	28.502446
2.59999990463257	1138.1201171875	2.14483519084752	0.856097554787993	0.0171219520270824	29.427038
2.69999980926514	1170.52563476563	2.22814548760653	0.892682932317257	0.0177073180675507	30.26491
2.79999995231628	1203.62109375	2.31191725470126	0.925609783735126	0.0184390246868134	31.12062
2.90000009536743	1236.31787109375	2.39522755146027	0.965853687375784	0.0192439015954733	31.966022
3	1265.91479492188	2.47853784821928	1.00243906490505	0.0199756100773811	32.731276
3.09999990463257	1297.65600585938	2.56207888014615	1.03536585811526	0.0206341445446014	33.55197
3.20000004768372	1320.60729980469	2.64538917690516	1.07195123564452	0.0213658530265093	34.145396
3.29999995231628	1351.41516113281	2.72869924083352	1.10853661317378	0.0220975615084171	34.941956
3.39999985694885	1376.68298339844	2.81200953759253	1.14878045860678	0.0229024402797222	35.59528
3.49999976158142	1402.18249511719	2.89531983435154	1.18536583613604	0.0236341468989849	36.254588
3.59999990463257	1423.40808105469	2.97839939594269	1.22926826588809	0.0245121959596872	36.803396
3.69999980926514	1445.49340820313	3.0617096927017	1.26951222773641	0.0253170728683472	37.374428
3.79999995231628	1467.205078125	3.14501975663006	1.31341465748847	0.0261219516396523	37.9358
3.90000009536743	1488.51550292969	3.22809931822121	1.35365850292146	0.0270000007003546	38.4868
4	1506.8544921875	3.31140961498022	1.39390246476978	0.0278048776090145	38.960972
4.09999990463257	1528.88623046875	3.39448917657137	1.43048784229904	0.0285365842282772	39.53062
4.19999980926514	1542.47326660156	3.47756850533187	1.47073168773204	0.0293414648622274	39.881924
4.29999971389771	1558.30578613281	3.56087880209088	1.51463411748409	0.0301463417708874	40.291288
4.40000009536743	1573.39013671875	3.64395836368203	1.55853654723614	0.0310243889689446	40.681304
4.5	1588.42785644531	3.72703769244254	1.6024389769882	0.0319756120443344	41.070116
4.59999990463257	1601.59045410156	3.81057872436941	1.6499999910593	0.032926831394434	41.410448
4.69999980926514	1613.94104003906	3.89388902112842	1.69024395290762	0.0338048785924912	41.72978
4.80000019073486	1627.25354003906	3.97696858271956	1.73780485056341	0.0346097573637962	42.073988
4.90000009536743	1636.63317871094	4.06027864664793	1.77804881241173	0.0354878045618534	42.316504
5	1647.36279296875	4.1438196785748	1.82560971006751	0.0363658517599106	42.593928
5.09999990463257	1657.8310546875	4.22689924016595	1.87317072413862	0.0373170748353004	42.864596
5.19999980926514	1669.61352539063	4.31067124009132	1.91341468598694	0.0381219498813152	43.16924
5.29999971389771	1679.83483886719	4.39398130401969	1.95365864783525	0.0389999970793724	43.43352
5.40000009536743	1690.33276367188	4.47729183360934	2.00121942907572	0.0399512201547623	43.704952
5.5	1698.07727050781	4.56060189753771	2.04512197524309	0.0407560952007771	43.905192
5.59999990463257	1706.05981445313	4.64414292946458	2.08902428857982	0.0417073145508766	44.111588
5.69999980926514	1713.49853515625	4.72745299339294	2.14024400338531	0.0426585376262665	44.303924
5.80000019073486	1720.68615722656	4.81122499331832	2.18414631672204	0.043609756976366	44.489764
5.90000009536743	1728.38061523438	4.89476602524519	2.23170733079314	0.0445609763264656	44.688712
6	1732.90515136719	4.97784558683634	2.28658528067172	0.0455853678286076	44.805696
6.09999990463257	1741.58862304688	5.06138661876321	2.33414629474282	0.0465365871787071	45.030216
6.19999980926514	1746.30432128906	5.14469668269157	2.3780488409102	0.0474878028035164	45.152144
6.29999971389771	1753.4609375	5.22777624428272	2.43292679078877	0.0485853664577007	45.337184
6.40000009536743	1758.05432128906	5.3115482442081	2.48048780485988	0.0495365858078003	45.455948
6.5	1766.81652832031	5.39462734013796	2.52804881893098	0.0504878088831902	45.682504
6.59999990463257	1770.90100097656	5.47770690172911	2.57926830090582	0.0515121966600418	45.788112
6.69999980926514	1777.17407226563	5.56078646332026	2.63048778288066	0.0525365844368935	45.950308
6.80000019073486	1785.27233886719	5.6438660249114	2.6817072648555	0.0534878075122833	46.159696
6.90000009536743	1787.69812011719	5.72717608883977	2.73292674683034	0.054512195289135	46.222416
7	1793.04125976563	5.81048661842942	2.77682929299772	0.0554634183645248	46.360568
7.09999990463257	1797.49780273438	5.89356618002057	2.82804877497256	0.0564878061413765	46.475792
7.19999980926514	1800.76123046875	5.97641477361321	2.8792682569474	0.0574390254914761	46.560172
7.29999971389771	1805.28759765625	6.05972483754158	2.92682927101851	0.058463416993618	46.677204
7.40000009536743	1809.42309570313	6.14280439913273	2.97804875299335	0.0594878047704697	46.784132
7.5	1815.63854980469	6.22588396072388	3.02560976706445	0.0604390278458595	46.944836
7.59999990463257	1820.22863769531	6.30942499265075	3.07682924903929	0.0613902471959591	47.06352
7.69999980926514	1827.5625	6.3925045542419	3.12073179520667	0.0623414628207684	47.25314
7.80000019073486	1826.50305175781	6.47581461817026	3.16829257644713	0.0632926821708679	47.225748
7.90000009536743	1833.06018066406	6.55912468209863	3.21585359051824	0.0642439052462578	47.395288
8	1834.58837890625	6.64220424368978	3.26341460458934	0.065195120871067	47.4348
8.10000038146973	1839.28723144531	6.72551477327943	3.31829278729856	0.0662195086479187	47.556296
8.19999980926514	1842.73522949219	6.8090558052063	3.37317073717713	0.0673902481794357	47.645444
8.30000019073486	1843.57995605469	6.89236586913466	3.42804868705571	0.0684878081083298	47.667288
8.39999961853027	1846.10559082031	6.97567639872432	3.48292686976492	0.0695121958851814	47.732588
8.5	1851.25207519531	7.05898646265268	3.53048788383603	0.0705365836620331	47.865656
8.59999942779541	1853.82507324219	7.14229652658105	3.5853658337146	0.0716341435909271	47.932184
8.69999980926514	1857.16101074219	7.2256070561707	3.63658531568944	0.0726585388183594	48.018436
8.80000019073486	1856.80236816406	7.30891712009907	3.68780479766428	0.0736097544431686	48.009164
8.89999961853027	1863.93981933594	7.39222764968872	3.73902427963912	0.0746341496706009	48.193708
9	1865.125	7.47553771361709	3.79024399444461	0.0756585374474525	48.224352
9.10000038146973	1865.18615722656	7.55884777754545	3.84512194432318	0.076829269528389	48.225932
9.19999980926514	1870.05493164063	7.64215830713511	3.89634142629802	0.0777804926037788	48.35182
9.30000019073486	1874.24584960938	7.72546837106347	3.94756114110351	0.0788048729300499	48.46018
9.39999961853027	1875.98156738281	7.80877890065312	3.99878062307835	0.0799024403095245	48.505056
9.5	1874.91381835938	7.89185799658298	4.04634140431881	0.0808536559343338	48.477448
9.59999942779541	1877.7890625	7.97516852617264	4.09390265122056	0.0818048790097237	48.551792
9.69999980926514	1879.115234375	8.05847905576229	4.14878036826849	0.0828292667865753	48.58608
9.80000019073486	1880.3173828125	8.14155861735344	4.20365855097771	0.08392683416605	48.617164
9.89999961853027	1881.81176757813	8.22486821562052	4.26219496876001	0.0850975587964058	48.6558
10	1886.38330078125	8.30817874521017	4.31341445073485	0.0861951261758804	48.774
10.1000003814697	1887.70874023438	8.39102733880281	4.36829263344407	0.0872926786541939	48.808272
10.1999998092651	1886.35205078125	8.47433786839247	4.43048775196075	0.0884634181857109	48.773192
10.3000001907349	1891.43139648438	8.55764746665955	4.48902416974306	0.0896341428160667	48.904524
10.3999996185303	1890.70874023438	8.6409579962492	4.54390235245228	0.0908048823475838	48.88584
10.5	1890.53100585938	8.72426852583885	4.60243923589587	0.0919024348258972	48.881244
10.5999994277954	1894.03393554688	8.80780909210444	4.65365871787071	0.0929268300533295	48.971816
10.6999998092651	1891.6259765625	8.89111962169409	4.70487819984555	0.0940243899822235	48.909556
10.8000001907349	1893.70922851563	8.97443015128374	4.75975591689348	0.0951219499111176	48.96342
10.8999996185303	1894.88244628906	9.05797071754932	4.8146340996027	0.0962195098400116	48.993756
11	1893.6279296875	9.14128124713898	4.87317051738501	0.0973170697689056	48.961316
11.1000003814697	1898.44799804688	9.22482274472713	4.92804870009422	0.0984146371483803	49.085944
11.1999998092651	1897.70141601563	9.30813234299421	4.98292688280344	0.0995853617787361	49.06664
11.3000001907349	1898.28430175781	9.39144287258387	5.0487807020545	0.100756101310253	49.081712
11.3999996185303	1900.80859375	9.47498343884945	5.10731711983681	0.10192683339119	49.14698
11.5	1898.87145996094	9.55852493643761	5.16219530254602	0.103170730173588	49.096892
11.5999994277954	1900.10705566406	9.64160449802876	5.22439042106271	0.104414634406567	49.12884
11.6999998092651	1901.24194335938	9.72537603229284	5.27195120230317	0.105365850031376	49.158184
11.8000001907349	1900.17150878906	9.8086865618825	5.33414632081985	0.106536589562893	49.130508
11.8999996185303	1898.83276367188	9.89176612347364	5.39268273860216	0.107780486345291	49.095892
12	1900.39685058594	9.97507572174072	5.45121962204576	0.108878046274185	49.136332
12.1000003814697	1899.34350585938	10.0586172193289	5.50609733909369	0.109975606203079	49.1091
12.1999998092651	1899.12341308594	10.1414658129215	5.56829245761037	0.111219510436058	49.103408
12.3000001907349	1898.02197265625	10.2247763425112	5.6195124052465	0.112317070364952	49.074928
12.3999996185303	1897.83801269531	10.3083169087768	5.6780488230288	0.113487802445889	49.070172
12.5	1901.35827636719	10.3913964703679	5.73658524081111	0.114658541977406	49.161192
12.5999994277954	1899.37548828125	10.4749379679561	5.7951221242547	0.115756094455719	49.109924
12.6999998092651	1902.34448242188	10.5582475662231	5.84999984130263	0.116853654384613	49.186692
12.8000001907349	1899.63037109375	10.6413271278143	5.91219495981932	0.118097558617592	49.116516
12.8999996185303	1900.39025878906	10.7248686254025	5.974390078336	0.119341462850571	49.136164
13	1900.11535644531	10.8081791549921	6.03292696177959	0.120512187480927	49.129056
13.1000003814697	1897.78784179688	10.8912577852607	6.08780467882752	0.121682927012444	49.068876
13.1999998092651	1897.72253417969	10.9747992828488	6.14634156227112	0.12285365909338	49.067188
13.3000001907349	1898.0517578125	11.0581098124385	6.21219491586089	0.124170735478401	49.0757
13.3999996185303	1895.56872558594	11.1414194107056	6.28170743584633	0.125487804412842	49.0115
13.5	1896.73986816406	11.2249609082937	6.33292691782117	0.126512199640274	49.04178
13.5999994277954	1896.29223632813	11.3082714378834	6.38414639979601	0.127536594867706	49.030204
13.6999998092651	1895.38659667969	11.3915810361505	6.45000021904707	0.128853648900986	49.006788
13.8000001907349	1895.28442382813	11.4751225337386	6.51585357263684	0.130170732736588	49.004148
13.8999996185303	1893.72619628906	11.5584321320057	6.57073175534606	0.131341457366943	48.96386
14	1895.62145996094	11.6417426615953	6.64024380967021	0.132731705904007	49.012864
14.1000003814697	1894.08288574219	11.7252841591835	6.70609762892127	0.133975610136986	48.97308
14.1999998092651	1892.435546875	11.8088247254491	6.76463404670358	0.135219514369965	48.930488
14.3000001907349	1891.22424316406	11.8921352550387	6.83048786595464	0.136463418602943	48.899168
14.3999996185303	1889.84155273438	11.9756758213043	6.8963416852057	0.137780487537384	48.863416
14.5	1889.86584472656	12.058986350894	6.96219503879547	0.139024391770363	48.864048
14.5999994277954	1887.63842773438	12.1420659124851	7.02804885804653	0.140414640307426	48.806456
14.6999998092651	1886.40148925781	12.2256064787507	7.08658527582884	0.141658544540405	48.774472
14.8000001907349	1885.55871582031	12.3089170083404	7.1524390950799	0.142975613474846	48.75268
14.8999996185303	1884.73486328125	12.3919965699315	7.22195114940405	0.144292682409287	48.73138
15	1884.06884765625	12.4753070995212	7.28414626792073	0.145536586642265	48.71416
15.1000003814697	1882.52917480469	12.5586176291108	7.34634138643742	0.146780490875244	48.674352
15.1999998092651	1881.79541015625	12.6416962593794	7.41219520568848	0.148097559809685	48.65538
15.3000001907349	1880.57409667969	12.7252377569675	7.47804855927825	0.149414628744125	48.6238
15.3999996185303	1879.3583984375	12.8083173185587	7.54390237852931	0.150731712579727	48.592368
15.5	1879.7568359375	12.8916278481483	7.60609749704599	0.152048781514168	48.602668
15.5999994277954	1876.12182617188	12.9749374464154	7.67195131629705	0.153365850448608	48.508684
15.6999998092651	1874.54406738281	13.0582479760051	7.7414633706212	0.15468293428421	48.467888
15.8000001907349	1872.18542480469	13.1415585055947	7.81463459134102	0.15599998831749	48.406904
15.8999996185303	1869.74951171875	13.2248681038618	7.88414664566517	0.157536581158638	48.34392
16	1867.97631835938	13.3081786334515	7.95731693506241	0.159073173999786	48.298076
16.1000003814697	1868.50744628906	13.3914891630411	8.02682898938656	0.16046342253685	48.311808
16.2000007629395	1864.73767089844	13.4750297293067	8.10365844517946	0.161926820874214	48.214336
16.2999992370605	1863.20056152344	13.5583402588964	8.17317049950361	0.163317084312439	48.174592
16.3999996185303	1858.03894042969	13.641650788486	8.24268255382776	0.164780482649803	48.041136
16.5	1852.37841796875	13.7251913547516	8.32317117601633	0.16624391078949	47.894776
16.6000003814697	1841.62878417969	13.8082709163427	8.40731710195541	0.167926833033562	47.616836
16.6700000762939	9.41325664520264	13.866426423192	8.8024390861392	0.171365857124329	0.243387546875

File: Tensile_tests/PA12vp_C5_XZ_2 07-5-22 13 10 40 PM/DAQ- Time, … - (Timed).txt
File Path: C:\MTS TestSuite\Data Files\Chahine\DOE\PA12vp_C5_XZ_2 07-5-22 13 10 40 PM\DAQ- Time, … - (Timed).txt   
Test: MTS EM Tension (Extensometer)_Grand_Chahine 1
Test Run: PA12vp_C5_XZ_2
Date: 7/5/2022 1:10:27 PM


Time 	Load 	Crosshead 	Extensometer 	Strain 	Stress 
sec	N	mm	mm	mm/mm	N/mm²
0.100000277161598	40.7311897277832	0.061848055338487	0.0109756101664971	0.00021951220696792	1.045206875
0.200000241398811	96.4899063110352	0.145158308441751	0.0402439036406577	0.000731707317754626	2.4760365
0.300000220537186	151.041580200195	0.229160898015834	0.0731707332306542	0.0013170731253922	3.87589225
0.400000184774399	200.780319213867	0.312471151119098	0.102439022157341	0.0019756096880883	5.1522425
0.500000178813934	249.894500732422	0.39624294731766	0.131707318359986	0.00256097549572587	6.4125665
0.600000143051147	301.361663818359	0.479553214972839	0.164634140674025	0.00321951229125261	7.73327
0.700000107288361	350.090576171875	0.562863482628018	0.201219518203288	0.00402439013123512	8.983707
0.800000071525574	396.659210205078	0.646404514554888	0.234146340517327	0.00460975617170334	10.178709
0.900000035762787	445.387481689453	0.729483959730715	0.270731718046591	0.00534146325662732	11.42913
1	490.359924316406	0.812563463114202	0.30365854036063	0.00607317080721259	12.583172
1.10000026226044	536.234619140625	0.89587370166555	0.347560970112681	0.00695121940225363	13.760367
1.20000028610229	585.0751953125	0.978722469881177	0.391463428968564	0.0076829269528389	15.01367
1.30000019073486	627.992614746094	1.061801915057	0.420731696067378	0.00834146328270435	16.114977
1.40000021457672	669.522399902344	1.14511221181601	0.460975599708036	0.00907317083328962	17.180678
1.50000011920929	712.294616699219	1.22819165699184	0.497560948133469	0.00987804867327213	18.27826
1.60000014305115	753.142883300781	1.31127110216767	0.534146325662732	0.0106097562238574	19.32647
1.70000004768372	798.407165527344	1.39435054734349	0.567073177080601	0.0112682934850454	20.488002
1.80000007152557	836.263732910156	1.47743010893464	0.603658554609865	0.0120000001043081	21.459442
1.89999997615814	878.341552734375	1.56074028927833	0.632926821708679	0.0125853661447763	22.539206
2	918.857360839844	1.64405058603734	0.669512199237943	0.0133170736953616	23.578886
2.10000038146973	953.644226074219	1.72736088279635	0.706097576767206	0.0140487812459469	24.471554
2.20000028610229	992.76904296875	1.81067106314003	0.74268295429647	0.0147804878652096	25.47554
2.30000019073486	1027.68579101563	1.89421209506691	0.771951221395284	0.015439024195075	26.371542
2.40000009536743	1065.68090820313	1.97752239182591	0.804878072813153	0.0160243902355433	27.346538
2.50000023841858	1101.54211425781	2.06106342375278	0.841463392134756	0.0167560968548059	28.266776
2.60000014305115	1132.99206542969	2.14460445567966	0.878048769664019	0.0174878053367138	29.073816
2.70000004768372	1165.08996582031	2.22791475243866	0.921951199416071	0.018365852534771	29.897484
2.79999995231628	1199.13513183594	2.31145578436553	0.958536576945335	0.0190975610166788	30.77112
2.90000009536743	1228.77136230469	2.39499681629241	1.00243906490505	0.0199024379253387	31.531618
3	1256.72973632813	2.47830711305141	1.03902444243431	0.0207073166966438	32.24906
3.10000038146973	1286.53198242188	2.56161717697978	1.07926828786731	0.0215121936053038	33.013818
3.20000028610229	1314.99792480469	2.64515820890665	1.11585366539657	0.0222439020872116	33.744284
3.30000019073486	1340.806640625	2.7282377704978	1.15609751082957	0.0229756087064743	34.406564
3.40000009536743	1367.4052734375	2.81177880242467	1.19268288835883	0.0237804874777794	35.089116
3.50000023841858	1391.18798828125	2.89508909918368	1.23292685020715	0.0245853662490845	35.699404
3.60000014305115	1413.73510742188	2.97816866077483	1.27317069564015	0.0254634134471416	36.277988
3.70000004768372	1438.25561523438	3.06147872470319	1.31341465748847	0.0261219516396523	36.907212
3.79999995231628	1457.41076660156	3.1447890214622	1.35365850292146	0.0269268285483122	37.398756
3.90000009536743	1476.65148925781	3.22786858305335	1.39024388045073	0.0277317091822624	37.892492
4	1495.9892578125	3.31117887981236	1.43048784229904	0.0286097563803196	38.38872
4.10000038146973	1512.3193359375	3.39425820857286	1.48170732427388	0.0294878054410219	38.807768
4.20000028610229	1529.640625	3.47733777016401	1.52195116970688	0.0303658545017242	39.252252
4.30000019073486	1547.07458496094	3.56064806692302	1.56585371587425	0.0312439016997814	39.699628
4.40000009536743	1559.57080078125	3.64395836368203	1.61341461353004	0.032195121049881	40.020292
4.5	1576.599609375	3.72703769244254	1.66097562760115	0.0330731719732285	40.457272
4.59999990463257	1588.24487304688	3.81011725403368	1.7048780573532	0.0339512191712856	40.7561
4.70000028610229	-8.49676418304443	3.89365828596056	1.66829267982394	0.0344634130597115	-0.218036265625
