Repository: ChahGhim/SLS_PA2200_Degradation

# SLS_PA2200_Degradation
Raw and processed data accompanying the article "INDIVIDUAL AND COMBINED EFFECTS OF ENVIRONMENTAL AGING FACTORS ON THE MECHANICAL PROPERTIES OF SLS-FABRICATED PA12 PARTS" Chahine Ghimouz, Jean-Pierre Kenné, Lucas A. Hof.

Mechanical engineering department, École de technologie supérieure, 1100, rue Notre-Dame Ouest, Montreal, Québec, H3C1K3, Canada Systems Engineering Department, École de technologie supérieure, 1100, rue Notre-Dame Ouest, Montreal, Québec, H3C1K3 Canada

Data list:

File: Tensile_tests/PA12vp_C5_XZ_6 07-5-22 13 18 11 PM/DAQ- Time, … - (Timed).txt
File Path: C:\MTS TestSuite\Data Files\Chahine\DOE\PA12vp_C5_XZ_6 07-5-22 13 18 11 PM\DAQ- Time, … - (Timed).txt   
Test: MTS EM Tension (Extensometer)_Grand_Chahine 1
Test Run: PA12vp_C5_XZ_6
Date: 7/5/2022 1:17:24 PM


Time 	Load 	Crosshead 	Extensometer 	Strain 	Stress 
sec	N	mm	mm	mm/mm	N/mm²
0.109999902546406	46.2476501464844	0.0627711633569561	0.0109756101664971	0.000146341466461308	1.172156
0.2099998742342	100.239059448242	0.145619866088964	0.0402439036406577	0.000804878072813153	2.54057925
0.309999853372574	153.890609741211	0.230083998758346	0.0768292666180059	0.00146341463550925	3.9003885
0.409999817609787	203.610717773438	0.313625030685216	0.102439022157341	0.0019756096880883	5.1605545
0.509999752044678	257.883422851563	0.396935298340395	0.128048777696677	0.00256097549572587	6.5361075
0.61000007390976	306.711303710938	0.480476330267265	0.160975614562631	0.00307317078113556	7.77366
0.710000038146973	357.493194580078	0.563786597922444	0.186585370101966	0.00373170734383166	9.060737
0.810000002384186	404.043609619141	0.647096836473793	0.223170733079314	0.00431707315146923	10.240567
0.909999966621399	455.849090576172	0.730407075025141	0.256097555393353	0.00512195099145174	11.553587
1.00999999046326	500.517852783203	0.813486578408629	0.289024377707392	0.00570731703191996	12.685726
1.10999989509583	547.549011230469	0.896566023584455	0.318292673910037	0.00636585336178541	13.87774
1.20999991893768	595.540771484375	0.979876262135804	0.358536577550694	0.00717073166742921	15.094101
1.30999982357025	639.287475585938	1.06272497214377	0.391463428968564	0.00775609724223614	16.20287
1.40999984741211	682.445739746094	1.14580453373492	0.424390251282603	0.00841463357210159	17.296724
1.50999975204468	728.563659667969	1.22911471407861	0.468292681034654	0.00921951234340668	18.465592
1.61000001430511	771.824035644531	1.31219427566975	0.501219532452524	0.00995121896266937	19.562036
1.71000003814697	815.876708984375	1.39527372084558	0.534146325662732	0.0106097562238574	20.67856
1.80999994277954	857.651977539063	1.47858390118927	0.57439022930339	0.0114146340638399	21.737362
1.9099999666214	897.8193359375	1.56166346278042	0.610975606832653	0.0121463416144252	22.755412
2.00999999046326	935.12646484375	1.64474290795624	0.643902458250523	0.0128780491650105	23.700968
2.10999989509583	973.759460449219	1.72828393988311	0.676829251460731	0.0134634142741561	24.68013
2.20999979972839	1011.38702392578	1.81136338505894	0.7097561028786	0.0141219515353441	25.633808
2.30999994277954	1047.67504882813	1.89490441698581	0.746341480407864	0.0148536590859294	26.553536
2.40999984741211	1085.36596679688	1.978445565328	0.779268273618072	0.0155121944844723	27.50882
2.50999975204468	1121.18627929688	2.06175586208701	0.812195125035942	0.0161707326769829	28.416692
2.6100001335144	1156.4345703125	2.14529689401388	0.845121976453811	0.0168292671442032	29.310068
2.71000003814697	1189.39794921875	2.22860695794225	0.889024406205863	0.0176341459155083	30.14553
2.80999994277954	1223.81323242188	2.31191725470126	0.925609783735126	0.0185121949762106	31.017794
2.90999984741211	1254.91674804688	2.39568902179599	0.962195103056729	0.0191707313060761	31.806118
3.00999999046326	1286.84399414063	2.478999318555	0.998780480585992	0.0199024379253387	32.61532
3.10999989509583	1316.71472167969	2.56230961531401	1.0317072737962	0.0205609761178494	33.3724
3.20999979972839	1343.30944824219	2.64585064724088	1.07195123564452	0.0213658530265093	34.046448
3.30999994277954	1371.61169433594	2.72939167916775	1.11585366539657	0.0222439020872116	34.763776
3.40999984741211	1396.60778808594	2.8124712407589	1.15609751082957	0.0229756087064743	35.397308
3.50999975204468	1420.45043945313	2.89578130468726	1.20000005699694	0.0238536577671766	36.001604
3.6100001335144	1443.23449707031	2.97932233661413	1.24390248674899	0.024731706827879	36.579068
3.71000003814697	1467.52624511719	3.06240189820528	1.28048774786294	0.0254634134471416	37.194748
3.80999994277954	1487.84692382813	3.14571219496429	1.32439029403031	0.0264146346598864	37.70978
3.90999984741211	1507.66052246094	3.22879175655544	1.36463413946331	0.0272195115685463	38.21196
4.00999975204468	1527.30859375	3.3121018204838	1.40121951699257	0.027951218187809	38.709944
4.1100001335144	1548.25830078125	3.39518138207495	1.43414631020278	0.0286097563803196	39.24092
4.21000003814697	1565.41394042969	3.47849167883396	1.48536590859294	0.0295609757304192	39.675732
4.30999994277954	1579.85668945313	3.56157124042511	1.52195116970688	0.0303658545017242	40.041788
4.40999984741211	1596.46875	3.64465056918561	1.55853654723614	0.0310975611209869	40.462824
4.50999975204468	1611.41369628906	3.72796086594462	1.60609756130725	0.0320487804710865	40.841604
4.6100001335144	1624.67395019531	3.81104042753577	1.65365857537836	0.032926831394434	41.177688
4.71000003814697	1633.890625	3.89435049146414	1.70121947303414	0.0339512191712856	41.411288
4.80999994277954	1648.64892578125	3.97766102105379	1.74146343488246	0.0347560979425907	41.78534
4.90999984741211	1660.73486328125	4.06074011698365	1.78536586463451	0.0356341451406479	42.09166
5.00999975204468	1673.47680664063	4.14428114891052	1.84024393092841	0.0366585366427898	42.414608
5.1100001335144	1685.0341796875	4.22759167850018	1.88414636068046	0.0376097559928894	42.707532
5.21000003814697	1691.33618164063	4.31090174242854	1.9353658426553	0.038560975342989	42.867256
5.30999994277954	1703.84716796875	4.39444277435541	1.98658532463014	0.0395853668451309	43.184352
5.40999984741211	1715.7890625	4.47798380628228	2.02682917006314	0.0404634140431881	43.48702
5.50999975204468	1724.24230957031	4.56106336787343	2.07439018413424	0.0414146333932877	43.701268
5.6100001335144	1732.38537597656	4.6446043998003	2.11829273030162	0.0422926843166351	43.907656
5.71000003814697	1741.01977539063	4.72814543172717	2.16951221227646	0.0433170758187771	44.126496
5.80999994277954	1748.73583984375	4.81145596131682	2.2207316942513	0.0442682914435863	44.322064
5.90999984741211	1754.21740722656	4.89522749558091	2.27195117622614	0.0452926829457283	44.460992
6.00999975204468	1762.32177734375	4.97853802517056	2.31951219029725	0.0463170744478703	44.6664
6.1100001335144	1769.82446289063	5.06184808909893	2.37073167227209	0.0473414659500122	44.856556
6.21000003814697	1777.72094726563	5.1453891210258	2.41829268634319	0.0482926853001118	45.056696
6.30999994277954	1783.94616699219	5.22869918495417	2.46951216831803	0.0492439046502113	45.214476
6.40999984741211	1789.7451171875	5.31177874654531	2.51341471448541	0.0501951202750206	45.361452
6.50999975204468	1795.24072265625	5.39531977847219	2.56463419646025	0.0512195080518723	45.50074
6.6100001335144	1799.93994140625	5.47839934006333	2.61585367843509	0.0522439032793045	45.61984
6.71000003814697	1808.20776367188	5.56147890165448	2.66341469250619	0.0531951189041138	45.829392
6.80999994277954	1814.44116210938	5.64478896558285	2.71463417448103	0.0541463419795036	45.987376
6.90999984741211	1819.03442382813	5.7280994951725	2.76585365645587	0.0551707297563553	46.103796
7.00999975204468	1824.00634765625	5.81094808876514	2.81341467052698	0.0561951249837875	46.229808
7.1100001335144	1829.33337402344	5.89425815269351	2.87195132113993	0.0572926849126816	46.364824
7.21000003814697	1830.40966796875	5.97733771428466	2.91951210238039	0.0582439042627811	46.392104
7.30999994277954	1840.13977050781	6.06041727587581	2.9670731164515	0.0592682920396328	46.638712
7.40999984741211	1844.90197753906	6.14349683746696	3.02195129916072	0.0602926835417748	46.759412
7.50999975204468	1847.07922363281	6.22680690139532	3.06951231323183	0.0612439028918743	46.814596
7.6100001335144	1850.76733398438	6.30965549498796	3.1243902631104	0.0623414628207684	46.908072
7.71000003814697	1857.78991699219	6.39319652691484	3.17195127718151	0.0633658543229103	47.08606
7.80999994277954	1861.50988769531	6.47650705650449	3.22317075915635	0.064390242099762	47.180344
7.90999984741211	1865.3427734375	6.55935565009713	3.27439024113119	0.0654146373271942	47.277488
8.01000022888184	1867.95886230469	6.642896682024	3.32560972310603	0.0663658529520035	47.343796
8.10999965667725	1873.01416015625	6.72620674595237	3.38780484162271	0.0676829293370247	47.47192
8.21000003814697	1874.75598144531	6.80928630754352	3.43902432359755	0.068634144961834	47.516068
8.30999946594238	1876.111328125	6.89305830746889	3.49024380557239	0.069731704890728	47.55042
8.40999984741211	1881.08361816406	6.97613786906004	3.54146352037787	0.0706829279661179	47.676444
8.51000022888184	1883.36071777344	7.05944793298841	3.59268300235271	0.0717804878950119	47.734156
8.60999965667725	1886.9287109375	7.14298896491528	3.64390248432755	0.0728048831224442	47.824588
8.71000003814697	1887.22924804688	7.22606852650642	3.70243913494051	0.0739024430513382	47.832204
8.8100004196167	1889.74975585938	7.30937859043479	3.74999991618097	0.0748536586761475	47.896088
8.90999984741211	1895.96862792969	7.39291962236166	3.80487809889019	0.0760243907570839	48.053708
9.01000022888184	1898.96533203125	7.47599918395281	3.85975604876876	0.0770487785339355	48.12966
9.10999965667725	1901.39367675781	7.55954021587968	3.90731729567051	0.0779999941587448	48.191208
9.21000003814697	1904.54162597656	7.64285074546933	3.95853677764535	0.0790243893861771	48.270992
9.30999946594238	1904.23083496094	7.7261608093977	3.99878062307835	0.0799024403095245	48.263116
9.40999984741211	1909.02197265625	7.80924037098885	4.04634140431881	0.0809268280863762	48.384548
9.51000022888184	1909.71459960938	7.89278093725443	4.10121958702803	0.0819512158632278	48.4021
9.60999965667725	1911.87829589844	7.97586049884558	4.15975600481033	0.0830487832427025	48.45694
9.71000003814697	1912.32434082031	8.05894006043673	4.21829288825393	0.0842195078730583	48.468248
9.8100004196167	1914.90368652344	8.14248155802488	4.27682930603623	0.0854634121060371	48.53362
9.90999984741211	1917.87805175781	8.22556111961603	4.33902442455292	0.0866341516375542	48.609004
10.0100002288818	1917.61474609375	8.30864068120718	4.39024390652776	0.0876585394144058	48.602332
10.1099996566772	1918.82568359375	8.39218124747276	4.44512208923697	0.0887560918927193	48.633024
10.210000038147	1922.25927734375	8.47526080906391	4.4999998062849	0.0899999961256981	48.720048
10.3099994659424	1922.24255371094	8.55834037065506	4.56219492480159	0.0911707356572151	48.719624
10.4099998474121	1925.11193847656	8.64165090024471	4.62439004331827	0.0924146324396133	48.792352
10.5100002288818	1925.43627929688	8.72472953051329	4.67926822602749	0.0934390276670456	48.800572
10.6099996566772	1927.25622558594	8.80827102810144	4.73048770800233	0.0945365875959396	48.846696
10.710000038147	1927.65234375	8.8915815576911	4.78536589071155	0.0955609828233719	48.856736
10.8100004196167	1929.73583984375	8.97489115595818	4.84756100922823	0.0968048796057701	48.909544
10.9099998474121	1931.34436035156	9.05820168554783	4.89512179046869	0.0978292673826218	48.950312
11.0100002288818	1930.16882324219	9.14174318313599	4.96097560971975	0.0990731716156006	48.92052
11.1099996566772	1929.11706542969	9.22505278140306	5.02682942897081	0.100390240550041	48.89386
11.210000038147	1932.73815917969	9.30859427899122	5.08170714601874	0.101560980081558	48.98564
11.3099994659424	1931.6162109375	9.39213484525681	5.13658532872796	0.10258536785841	48.957204
11.4099998474121	1934.07397460938	9.47521440684795	5.19878044724464	0.103829272091389	49.019496
11.5100002288818	1935.76586914063	9.55875590443611	5.25365862995386	0.104926832020283	49.062376
11.6099996566772	1936.54016113281	9.64229647070169	5.31585374847054	0.106170736253262	49.082
11.710000038147	1933.90454101563	9.72560700029135	5.37439016625285	0.107341468334198	49.0152
11.8100004196167	1936.67919921875	9.80914756655693	5.43292704969645	0.108512192964554	49.085524
11.9099998474121	1936.62927246094	9.89245809614658	5.49146346747875	0.109682932496071	49.08426
12.0100002288818	1936.00268554688	9.97553765773773	5.54999988526106	0.110853657126427	49.06838
12.1099996566772	1936.50720214844	10.0588481873274	5.61219500377774	0.112097561359406	49.081164
12.210000038147	1937.10949707031	10.142388753593	5.67439012229443	0.113341465592384	49.096432
12.3099994659424	1937.10229492188	10.2254683151841	5.73292700573802	0.114585369825363	49.096248
12.4099998474121	1936.61206054688	10.3087788447738	5.7951221242547	0.115756094455719	49.083824
12.5100002288818	1936.31750488281	10.3920893743634	5.85365854203701	0.116926833987236	49.076356
12.6099996566772	1937.49609375	10.4753989726305	5.91219495981932	0.118170738220215	49.106228
12.710000038147	1935.48608398438	10.5587095022202	5.97073184326291	0.119268290698528	49.055284
12.8100004196167	1938.87145996094	10.6420200318098	6.03658519685268	0.12058536708355	49.141088
12.9099998474121	1939.65954589844	10.7253296300769	6.10243901610374	0.121902443468571	49.161064
13.0100002288818	1936.34423828125	10.8086401596665	6.16097543388605	0.123073168098927	49.077036
13.1099996566772	1936.61755371094	10.8919506892562	6.22317055240273	0.124390244483948	49.083964
13.210000038147	1937.16650390625	10.9750302508473	6.28536567091942	0.125634148716927	49.097876
13.3099994659424	1934.12121582031	11.0585708171129	6.35121949017048	0.126878052949905	49.020692
13.4099998474121	1934.71911621094	11.1421123147011	6.4060976728797	0.128048777580261	49.035848
13.5100002288818	1935.86706542969	11.2251918762922	6.46097538992763	0.129073172807693	49.06494
13.6099996566772	1935.328125	11.3087324425578	6.53414614498615	0.130609750747681	49.05128
13.710000038147	1934.93054199219	11.392273940146	6.59268302842975	0.131707325577736	49.041204
13.8100004196167	1935.72436523438	11.475583538413	6.6621950827539	0.133097559213638	49.061324
13.9099998474121	1934.7666015625	11.5588940680027	6.73170713707805	0.134560972452164	49.037048
14.0100002288818	1934.40393066406	11.6424355655909	6.79390225559473	0.135804876685143	49.027856
14.1099996566772	1935.18005371094	11.7255141958594	6.85609737411141	0.13697561621666	49.047528
14.210000038147	1931.72473144531	11.8090556934476	6.92195119336247	0.1382926851511	48.959952
14.3099994659424	1931.12719726563	11.8925962597132	6.99146324768662	0.139682918787003	48.944808
14.4099998474121	1929.07775878906	11.9759067893028	7.05365836620331	0.140926823019981	48.892864
14.5100002288818	1929.3154296875	12.059448286891	7.11585348471999	0.14217072725296	48.898888
14.6099996566772	1928.458984375	12.1427578851581	7.18170730397105	0.143560975790024	48.87718
14.710000038147	1927.763671875	12.2260684147477	7.25487805902958	0.145024389028549	48.85956
14.8100004196167	1925.40490722656	12.3096099123359	7.31707317754626	0.146195128560066	48.799776
14.9099998474121	1923.56066894531	12.392919510603	7.38292699679732	0.147439032793045	48.753032
15.0100002288818	1924.63513183594	12.4759990721941	7.44512211531401	0.148756086826324	48.780264
15.1099996566772	1924.53137207031	12.5593096017838	7.51463416963816	0.150073170661926	48.777636
15.210000038147	1923.66162109375	12.6426201313734	7.58048798888922	0.15146341919899	48.755592
15.3099994659424	1924.29052734375	12.7256996929646	7.6426831074059	0.152707308530808	48.771532
15.4099998474121	1922.54565429688	12.8092402592301	7.70487822592258	0.154024392366409	48.727308
15.5100002288818	1920.33837890625	12.8923198208213	7.77439028024673	0.15534146130085	48.671364
15.6099996566772	1919.89831542969	12.9753993824124	7.84390233457088	0.156731694936752	48.660208
15.710000038147	1918.24536132813	13.0587099120021	7.9170735552907	0.158121958374977	48.618316
15.8100004196167	1916.35998535156	13.1420195102692	7.99390207976103	0.159658521413803	48.570532
15.9099998474121	1915.30358886719	13.2253300398588	8.05975589901209	0.161048784852028	48.543756
16.0100002288818	1913.51818847656	13.3088706061244	8.1329271197319	0.162439033389091	48.498504
16.1100006103516	1910.47216796875	13.3921811357141	8.20243917405605	0.163902431726456	48.421304
16.2099990844727	1911.24304199219	13.4752606973052	8.2719512283802	0.165365859866142	48.44084
16.3099994659424	1911.498046875	13.5588021948934	8.33414681255817	0.16660974919796	48.447304
16.4099998474121	1908.95849609375	13.6423427611589	8.40365886688232	0.167926833033562	48.38294
16.5100002288818	1907.40771484375	13.7254223227501	8.47682915627956	0.169317066669464	48.343632
16.6100006103516	1908.04931640625	13.8089628890157	8.55365861207247	0.170926824212074	48.359896
16.7099990844727	1904.33032226563	13.8922734186053	8.62682890146971	0.172390252351761	48.265636
16.8099994659424	1902.89440917969	13.975583948195	8.70000012218952	0.173780485987663	48.229244
16.9099998474121	1901.27709960938	14.0591245144606	8.77317041158676	0.175317078828812	48.188252
17.0100002288818	1899.51147460938	14.1422040760517	8.84634163230658	0.17685367166996	48.1435
17.1100006103516	1899.52478027344	14.2255146056414	8.91951192170382	0.178243905305862	48.14384
17.2099990844727	1896.41577148438	14.3090561032295	8.98902397602797	0.179634153842926	48.06504
17.3099994659424	1893.99304199219	14.3923657014966	9.05853696167469	0.180951222777367	48.003636
17.4099998474121	1891.82153320313	14.4754452630877	9.12073161453009	0.182268291711807	47.9486
17.5100002288818	1891.42138671875	14.5587557926774	9.1939028352499	0.183731704950333	47.938456
17.6100006103516	1891.57690429688	14.6418353542686	9.27073135972023	0.185268297791481	47.9424
17.7099990844727	1886.74401855469	14.7249149158597	9.3512199819088	0.186878055334091	47.819908
17.8099994659424	1886.62243652344	14.8082245141268	9.42439027130604	0.188414633274078	47.816828
17.9099998474121	1884.88757324219	14.8910731077194	9.50121972709894	0.189878046512604	47.772856
18.0100002288818	1883.07995605469	14.9741526693106	9.57439001649618	0.191268295049667	47.72704
18.1100006103516	1879.400390625	15.0574631989002	9.64390207082033	0.192731708288193	47.63378
18.2099990844727	1877.33093261719	15.1403117924929	9.7243906930089	0.194268301129341	47.581332
18.3099994659424	1874.28234863281	15.2236223220825	9.79756098240614	0.195804864168167	47.504064
18.4099998474121	1873.93688964844	15.3069328516722	9.87073127180338	0.197268292307854	47.495308
18.5100002288818	1870.41918945313	15.3900124132633	9.94390249252319	0.198804885149002	47.406152
18.6100006103516	1869.7060546875	15.4733220115304	10.0243901833892	0.200341463088989	47.388076
18.7099990844727	1865.06115722656	15.5566325411201	10.097561404109	0.201804876327515	47.270352
18.8099994659424	1861.75	15.6397111713886	10.1853655651212	0.203487798571587	47.186428
18.9099998474121	1860.19250488281	15.7232526689768	10.2658532559872	0.205097556114197	47.146956
19.0100002288818	1859.55822753906	15.8065631985664	10.3426827117801	0.206634134054184	47.13088
19.1100006103516	1852.94201660156	15.8898737281561	10.4231704026461	0.208317071199417	46.963188
19.2099990844727	1852.47790527344	15.9734152257442	10.4926833882928	0.209707319736481	46.951428
19.3099994659424	1849.08215332031	16.0571858286858	10.5695119127631	0.211243912577629	46.86536
19.4099998474121	1843.79711914063	16.1404963582754	10.6573170050979	0.212926834821701	46.731408
19.5100002288818	1841.22717285156	16.2240378558636	10.7378046959639	0.214609771966934	46.666272
19.6100006103516	1837.71936035156	16.3075793534517	10.8219515532255	0.216292679309845	46.577368
19.7099990844727	1830.2861328125	16.3908880203962	10.9024392440915	0.217902436852455	46.388972
19.8099994659424	1828.3369140625	16.4741985499859	10.9829269349575	0.219439029693604	46.339568
19.9099998474121	1823.8193359375	16.557740047574	11.0634146258235	0.221121937036514	46.225068
20.0100002288818	1816.71520996094	16.6408196091652	11.1439023166895	0.222804874181747	46.045012
20.1100006103516	1810.46142578125	16.7243611067533	11.2317074090242	0.224487796425819	45.886508
20.2099990844727	1804.21545410156	16.8079026043415	11.319512501359	0.226170733571053	45.728204
20.3099994659424	1794.73010253906	16.8907511979342	11.4036584272981	0.227853655815125	45.487796
20.4099998474121	1786.57543945313	16.9740598648787	11.4951217547059	0.229756101965904	45.281116
20.5100002288818	1772.58605957031	17.0573703944683	11.5902442485094	0.231585368514061	44.926552
20.6100006103516	1750.70874023438	17.1404499560595	11.6926832124591	0.233560964465141	44.372068
20.7099990844727	15.2907085418701	17.2237604856491	11.8865855038166	0.2367073148489	0.38754609375
20.7299995422363	0.600393116474152	17.2401461750269	12.1536580845714	0.241097569465637	0.0152170849609375

File: Tensile_tests/PA12vp_C5_XZ_7 07-5-22 13 19 57 PM/DAQ- Time, … - (Timed).txt
File Path: C:\MTS TestSuite\Data Files\Chahine\DOE\PA12vp_C5_XZ_7 07-5-22 13 19 57 PM\DAQ- Time, … - (Timed).txt   
Test: MTS EM Tension (Extensometer)_Grand_Chahine 1
Test Run: PA12vp_C5_XZ_7
Date: 7/5/2022 1:19:42 PM


Time 	Load 	Crosshead 	Extensometer 	Strain 	Stress 
sec	N	mm	mm	mm/mm	N/mm²
0.0999999716877937	44.0125274658203	0.061848055338487	0.0146341462823329	0.00021951220696792	1.126000125
0.200000241398811	100.020393371582	0.144927529618144	0.0402439036406577	0.000731707317754626	2.5588845
0.300000220537186	151.450408935547	0.229160898015834	0.0695121925673448	0.0013170731253922	3.87465075
0.400000184774399	203.170486450195	0.312932708766311	0.0987804887699895	0.00190243893302977	5.197838
0.500000178813934	255.928298950195	0.39624294731766	0.124390237033367	0.00241463421843946	6.547574
0.600000143051147	305.339782714844	0.47978397924453	0.153658533236012	0.00300000002607703	7.811699
0.700000107288361	354.64990234375	0.563325011171401	0.182926829438657	0.00365853658877313	9.073231
0.800000071525574	403.226257324219	0.646404514554888	0.215853651752695	0.00431707315146923	10.31599
0.900000035762787	449.158386230469	0.729714753106236	0.252439029281959	0.00490243919193745	11.4911
1	494.419891357422	0.813024991657585	0.285365851595998	0.00563414674252272	12.649054
1.10000002384186	541.795288085938	0.89587370166555	0.321951229125261	0.00636585336178541	13.861088
1.20000028610229	589.0556640625	0.979183940216899	0.362195132765919	0.00717073166742921	15.07018
1.30000019073486	636.850769042969	1.06226350180805	0.402439036406577	0.00797560997307301	16.292952
1.40000021457672	677.638793945313	1.14511221181601	0.442682940047234	0.00878048781305552	17.336458
1.50000011920929	719.959777832031	1.2284223921597	0.482926843687892	0.00958536565303802	18.419182
1.60000014305115	765.528015136719	1.31173268891871	0.519512221217155	0.0103170722723007	19.584982
1.70000004768372	808.556640625	1.39458139892668	0.552439014427364	0.0110487807542086	20.685812
1.80000007152557	849.74169921875	1.47789157927036	0.589024391956627	0.011707317084074	21.739474
1.89999997615814	885.527709960938	1.56120187602937	0.618292659055442	0.0122926831245422	22.65501
2	926.951599121094	1.64405058603734	0.651219510473311	0.0129512194544077	23.714784
2.09999990463257	964.810729980469	1.72736088279635	0.687804888002574	0.0137560982257128	24.683358
2.20000028610229	1004.29473876953	1.81090191472322	0.724390265531838	0.0144146336242557	25.693502
2.30000019073486	1039.59948730469	1.89421209506691	0.757317058742046	0.0150731708854437	26.596724
2.40000009536743	1076.04150390625	1.97775312699378	0.79390243627131	0.0158048775047064	27.529044
2.50000023841858	1110.93530273438	2.06106342375278	0.826829287689179	0.0165365859866142	28.421754
2.60000014305115	1145.88464355469	2.14437372051179	0.863414607010782	0.0171951223164797	29.315884
2.70000004768372	1179.32604980469	2.22791475243866	0.899999984540045	0.0179268289357424	30.171438
2.79999995231628	1214.48193359375	2.31145578436553	0.940243888180703	0.0188048779964447	31.070852
2.90000009536743	1244.03869628906	2.39476608112454	0.976829323917627	0.0194634143263102	31.827022
3	1274.88317871094	2.47853784821928	1.01341458503157	0.020195122808218	32.616136
3.09999990463257	1303.15869140625	2.56184814497828	1.0463414946571	0.0208536572754383	33.339526
3.20000028610229	1329.36096191406	2.64515820890665	1.08292687218636	0.0215853657573462	34.009876
3.30000019073486	1357.3232421875	2.72869924083352	1.11951224971563	0.022317074239254	34.725252
3.40000009536743	1381.5751953125	2.81200953759253	1.16341467946768	0.0231219492852688	35.345704
3.50000023841858	1403.03930664063	2.89508909918368	1.20731710921973	0.0240731704980135	35.894832
3.60000014305115	1430.21862792969	2.97863013111055	1.24756095465273	0.0248780492693186	36.59018
3.70000004768372	1451.53735351563	3.0617096927017	1.29146338440478	0.0257560983300209	37.135588
3.79999995231628	1471.79382324219	3.14501975663006	1.32804876193404	0.0264878049492836	37.653824
3.90000009536743	1494.60021972656	3.22833005338907	1.36829272378236	0.0273658540099859	38.237292
4	1512.68737792969	3.31140961498022	1.40853656921536	0.0280975624918938	38.700028
4.09999990463257	1529.92004394531	3.39471991173923	1.45609758328646	0.0289756096899509	39.140904
4.20000028610229	1546.78173828125	3.47779924049973	1.50365848094225	0.0300000011920929	39.572288
4.30000019073486	1562.40246582031	3.56110953725874	1.53658539056778	0.0306585356593132	39.97192
4.40000009536743	1577.83190917969	3.64418909884989	1.58048782031983	0.0315365865826607	40.366664
4.5	1591.10607910156	3.7274993956089	1.62804883439094	0.0324878059327602	40.706264
4.59999990463257	1606.05773925781	3.81057872436941	1.68292678426951	0.0335853658616543	41.08878
4.70000028610229	1617.95080566406	3.89365828596056	1.72317074611783	0.0343902446329594	41.393048
4.80000019073486	1631.4697265625	3.97696858271956	1.76707317586988	0.0351951234042645	41.738912
4.90000009536743	1641.39001464844	4.06004814431071	1.81829265784472	0.0362195111811161	41.992708
5	1653.13586425781	4.14358917623758	1.85853661969304	0.0370243899524212	42.293212
5.09999990463257	1662.92431640625	4.22689924016595	1.90609751734883	0.0380487814545631	42.543636
5.20000028610229	1673.76879882813	4.3102097697556	1.94999994710088	0.0389268286526203	42.821076
5.30000019073486	1683.57702636719	4.39375080168247	1.99756096117198	0.0398780480027199	43.072004
5.40000009536743	1694.52685546875	4.47706086561084	2.04146350733936	0.0407560952007771	43.352144
5.5	1704.79309082031	4.56060189753771	2.08536582067609	0.0416341461241245	43.614788
5.59999990463257	1711.48779296875	4.64391196146607	2.12926836684346	0.0425121933221817	43.786064
5.70000028610229	1719.23693847656	4.72745299339294	2.17682938091457	0.0433902442455292	43.984316
5.80000019073486	1726.51342773438	4.8107635229826	2.22804886288941	0.0444146320223808	44.170476
5.90000009536743	1733.21862792969	4.89430455490947	2.27560964412987	0.0453658550977707	44.342016
6	1739.919921875	4.97784558683634	2.33048782683909	0.0465365871787071	44.51346
6.09999990463257	1747.80456542969	5.0611556507647	2.38170730881393	0.0475609749555588	44.71518
6.20000028610229	1755.50561523438	5.14446618035436	2.43292679078877	0.0485853664577007	44.9122
6.30000019073486	1761.22839355469	5.22800721228123	2.48048780485988	0.0494634136557579	45.058608
6.40000009536743	1769.65283203125	5.31108630821109	2.53170728683472	0.0504878088831902	45.274136
6.5	1776.08215332031	5.39462734013796	2.57926830090582	0.0515121966600418	45.438624
6.59999990463257	1781.25671386719	5.47793786972761	2.6341462507844	0.0525365844368935	45.571008
6.70000028610229	1788.11047363281	5.56101743131876	2.68536596558988	0.0536341443657875	45.746352
6.80000019073486	1792.55432128906	5.64409652724862	2.73292674683034	0.0545853674411774	45.86004
6.90000009536743	1796.04516601563	5.72740705683827	2.78048776090145	0.0555365867912769	45.949348
7	1802.2626953125	5.81048661842942	2.8390244115144	0.0566341429948807	46.108416
7.09999990463257	1807.89050292969	5.89356618002057	2.89024389348924	0.0576585344970226	46.252396
7.20000028610229	1810.7958984375	5.97687624394894	2.93780490756035	0.0586829297244549	46.326724
7.30000019073486	1816.9384765625	6.05972483754158	2.99268285743892	0.0597804859280586	46.483876
7.40000009536743	1820.04223632813	6.14280439913273	3.04024387151003	0.0607317090034485	46.56328
7.5	1822.47741699219	6.2263454310596	3.09146335348487	0.0616829283535481	46.62558
7.59999990463257	1829.32006835938	6.30919402465224	3.13902436755598	0.06270731985569	46.80064
7.70000028610229	1833.39660644531	6.3925045542419	3.19024384953082	0.0637317076325417	46.904932
7.80000019073486	1837.2041015625	6.47581461817026	3.24146333150566	0.0646829307079315	47.002344
7.90000009536743	1841.49060058594	6.55889417976141	3.29268304631114	0.0657073184847832	47.112008
8	1846.07397460938	6.64220424368978	3.34390252828598	0.0667317062616348	47.229268
8.10000038146973	-7.27587747573853	6.72528380528092	3.61463404260576	0.0714878067374229	-0.186143328125

File: Tensile_tests/PA12vp_C5_XZ_8 07-5-22 13 21 18 PM/DAQ- Time, … - (Timed).txt
File Path: C:\MTS TestSuite\Data Files\Chahine\DOE\PA12vp_C5_XZ_8 07-5-22 13 21 18 PM\DAQ- Time, … - (Timed).txt   
Test: MTS EM Tension (Extensometer)_Grand_Chahine 1
Test Run: PA12vp_C5_XZ_8
Date: 7/5/2022 1:20:50 PM


Time 	Load 	Crosshead 	Extensometer 	Strain 	Stress 
sec	N	mm	mm	mm/mm	N/mm²
0.0999999716877937	41.2801933288574	0.061848055338487	0.0182926833076635	0.000292682932922617	1.058493625
0.199999943375587	94.3790588378906	0.144927529618144	0.0512195110786706	0.00087804882787168	2.420038
0.299999892711639	148.279190063477	0.229160898015834	0.0841463406686671	0.00168292678426951	3.802128
0.399999886751175	199.390258789063	0.312932708766311	0.109756096208002	0.00219512195326388	5.112702
0.499999850988388	252.430038452148	0.39624294731766	0.135365859023295	0.00270731723867357	6.472731
0.599999785423279	302.716522216797	0.479553214972839	0.164634140674025	0.0032926828134805	7.762161
0.699999809265137	346.722991943359	0.56309427600354	0.197560977539979	0.00387804862111807	8.890561
0.800000071525574	396.059631347656	0.646404514554888	0.237804881180637	0.00475609768182039	10.155636
0.900000035762787	446.998046875	0.729483959730715	0.278048770269379	0.00548780476674438	11.461782
1	494.574157714844	0.813024991657585	0.314634147798643	0.00621951231732965	12.681714
1.10000002384186	539.31005859375	0.89587370166555	0.3548780514393	0.00695121940225363	13.828818
1.19999992847443	582.644226074219	0.979183940216899	0.391463428968564	0.00775609724223614	14.939979
1.29999995231628	628.407165527344	1.06226350180805	0.431707303505391	0.00856097601354122	16.113417
1.39999985694885	668.363586425781	1.14511221181601	0.471951207146049	0.00936585385352373	17.137968
1.49999988079071	712.4853515625	1.2284223921597	0.508536584675312	0.0101707316935062	18.269324
1.59999978542328	756.668518066406	1.31173268891871	0.545121962204576	0.0108292689546943	19.402254
1.69999980926514	798.3720703125	1.39458139892668	0.578048755414784	0.0114878043532372	20.471604
1.80000007152557	838.424926757813	1.47789157927036	0.610975606832653	0.0121463416144252	21.498626
1.89999997615814	880.759765625	1.56120187602937	0.643902458250523	0.0128048770129681	22.584162
2	919.178833007813	1.6442813212052	0.680487777572125	0.0136097557842731	23.569292
2.09999990463257	957.580871582031	1.72736088279635	0.717073155101389	0.0142682921141386	24.553986
2.20000004768372	995.10009765625	1.81090191472322	0.757317058742046	0.0150731708854437	25.516042
2.29999995231628	1031.84313964844	1.89421209506691	0.786585384048522	0.0157317072153091	26.458194
2.39999985694885	1068.13305664063	1.97752239182591	0.826829287689179	0.016463415697217	27.38873
2.49999976158142	1102.07104492188	2.06106342375278	0.863414607010782	0.0171951223164797	28.258956
2.59999990463257	1138.18530273438	2.14437372051179	0.903658510651439	0.0179268289357424	29.184986
2.69999980926514	1168.92053222656	2.22791475243866	0.932926835957915	0.0185853652656078	29.97309
2.79999995231628	1199.470703125	2.31145578436553	0.969512213487178	0.0193170737475157	30.756448
2.90000009536743	1231.53393554688	2.39476608112454	1.00243906490505	0.0200487822294235	31.578602
3	1261.07006835938	2.47830711305141	1.04268291033804	0.0207804888486862	32.33596
3.09999990463257	1292.18212890625	2.56161717697978	1.07926828786731	0.0215121936053038	33.133724
3.20000004768372	1320.17272949219	2.64492747373879	1.11585366539657	0.0222439020872116	33.851452
3.29999995231628	1347.28515625	2.72846850566566	1.15609751082957	0.0230487808585167	34.54666
3.39999985694885	1369.79992675781	2.81200953759253	1.20000005699694	0.0238536577671766	35.123976
3.49999976158142	1394.58020019531	2.89508909918368	1.24390248674899	0.024731706827879	35.759384
3.59999990463257	1421.11560058594	2.97863013111055	1.28414633218199	0.025536585599184	36.439796
3.69999980926514	1439.78894042969	3.06194042786956	1.32073170971125	0.026341462507844	36.918612
3.79999995231628	1464.63146972656	3.1447890214622	1.36097555514425	0.0271463412791491	37.555616
3.90000009536743	1481.0546875	3.22809931822121	1.40121951699257	0.027951218187809	37.976736
4	1499.74572753906	3.31140961498022	1.44146336242557	0.0286829266697168	38.456004
4.09999990463257	1522.15270996094	3.39448917657137	1.48902437649667	0.0297073181718588	39.030556
4.19999980926514	1538.79016113281	3.47779924049973	1.52926833834499	0.0304390229284763	39.457168
4.29999971389771	1552.61730957031	3.56110953725874	1.56951218377799	0.0313170738518238	39.81172
4.40000009536743	1571.25463867188	3.64395836368203	1.61341461353004	0.0321219526231289	40.289612
4.5	1595.65612792969	3.7272684276104	1.65365857537836	0.0329999998211861	40.915308
4.59999990463257	1600.83349609375	3.81057872436941	1.70121947303414	0.0339512191712856	41.048064
4.69999980926514	1613.64013671875	3.89365828596056	1.74878048710525	0.0348292700946331	41.376448
4.80000019073486	1626.12536621094	3.97696858271956	1.7926829168573	0.0357804894447327	41.696592
4.90000009536743	1636.1494140625	4.06027864664793	1.83292687870562	0.0365853644907475	41.953624
5	1647.60961914063	4.14335820823908	1.88048777636141	0.0375365875661373	42.247484
5.09999990463257	1658.21411132813	4.22689924016595	1.92073173820972	0.0383414626121521	42.5194
5.19999980926514	1666.3291015625	4.3102097697556	1.96463405154645	0.0392195135354996	42.727484
5.29999971389771	1677.42919921875	4.39351983368397	2.00121942907572	0.0399512201547623	43.012108
5.40000009536743	1689.59814453125	4.47729183360934	2.04146350733936	0.0407560952007771	43.32414
5.5	1696.72375488281	4.5603709295392	2.08902428857982	0.0417073145508766	43.506852
5.59999990463257	1702.49975585938	4.64368145912886	2.12926836684346	0.0425121933221817	43.65496
5.69999980926514	1714.85754394531	4.72745299339294	2.1804878488183	0.0434634126722813	43.971832
5.80000019073486	1725.09814453125	4.8107635229826	2.22804886288941	0.0444878041744232	44.23442
5.90000009536743	1729.32482910156	4.89407358691096	2.27926834486425	0.0454390235245228	44.3428
6	1737.88159179688	4.97784558683634	2.33414629474282	0.0466097556054592	44.562208
6.09999990463257	1746.38110351563	5.0611556507647	2.38170730881393	0.0475609749555588	44.780152
6.19999980926514	1751.81066894531	5.14446618035436	2.42926832288504	0.0485121980309486	44.919376
6.29999971389771	1758.76708984375	5.22800721228123	2.48048780485988	0.0494634136557579	45.097748
6.40000009536743	1762.27282714844	5.31108630821109	2.52804881893098	0.0504878088831902	45.18764
6.5	1769.7109375	5.39439683780074	2.57926830090582	0.0514390245079994	45.378368
6.59999990463257	1775.95349121094	5.47793786972761	2.62682931497693	0.0524634160101414	45.538436
6.69999980926514	1784.34155273438	5.56101743131876	2.6817072648555	0.0534878075122833	45.75352
6.80000019073486	1791.48864746094	5.64409652724862	2.72560981102288	0.0544390231370926	45.936784
6.90000009536743	1794.65942382813	5.72740705683827	2.77682929299772	0.0554634183645248	46.018088
7	1801.85681152344	5.81048661842942	2.82439030706882	0.0564146339893341	46.20264
7.09999990463257	1804.25695800781	5.89356618002057	2.88292672485113	0.0574390254914761	46.264184
7.19999980926514	1811.03344726563	5.97687624394894	2.93414643965662	0.0585365854203701	46.437944
7.29999971389771	1815.11730957031	6.05995580554008	2.98536592163146	0.0595609769225121	46.542664
7.40000009536743	1817.93811035156	6.14303536713123	3.02926823496819	0.0605121962726116	46.614992
7.5	1822.88012695313	6.22611446306109	3.08780488558114	0.0616829283535481	46.741716
7.59999990463257	1826.13610839844	6.30919402465224	3.14268283545971	0.0627804845571518	46.825204
7.69999980926514	1831.54833984375	6.3925045542419	3.19024384953082	0.063804879784584	46.963984
7.80000019073486	1834.28039550781	6.47581461817026	3.24512203224003	0.0648292675614357	47.034036
7.90000009536743	1838.59887695313	6.55889417976141	3.29268304631114	0.0657804906368256	47.144768
8	1845.37634277344	6.64220424368978	3.34390252828598	0.0668048784136772	47.318556
8.10000038146973	1848.48156738281	6.72551477327943	3.39146330952644	0.0677560940384865	47.39818
8.19999980926514	1851.81970214844	6.80859433487058	3.44268302433193	0.0687073171138763	47.483772
8.30000019073486	1856.41003417969	6.89213536679745	3.49024380557239	0.069731704890728	47.601476
8.39999961853027	1857.32385253906	6.97567639872432	3.5378048196435	0.0706829279661179	47.624908
8.5	1861.72998046875	7.05875549465418	3.58902430161834	0.0716341435909271	47.737892
8.59999942779541	1864.60778808594	7.14206602424383	3.64024401642382	0.0728048831224442	47.811684
8.69999980926514	1868.63464355469	7.2253760881722	3.69878043420613	0.0738292708992958	47.914936
8.80000019073486	1869.46240234375	7.30868661776185	3.74999991618097	0.0748536586761475	47.936164
8.89999961853027	1871.77429199219	7.39199668169022	3.80487809889019	0.0759512186050415	47.995444
9	1873.53894042969	7.47553771361709	3.85609758086503	0.0770487785339355	48.040692
9.10000038146973	1880.14611816406	7.55861727520823	3.91463423147798	0.078219510614872	48.210112
9.19999980926514	1881.85864257813	7.6419273391366	3.96585371345282	0.0793170779943466	48.254024
9.30000019073486	1885.54760742188	7.72546837106347	4.02073189616203	0.0802682936191559	48.348616
9.39999961853027	1887.59436035156	7.80854793265462	4.07195137813687	0.0812926813960075	48.401096
9.5	1887.572265625	7.89208896458149	4.1268290951848	0.0823902413249016	48.400528
9.59999942779541	1890.75573730469	7.97539949417114	4.18170727789402	0.0834878087043762	48.48216
9.69999980926514	1892.74011230469	8.05847905576229	4.23658546060324	0.0845853686332703	48.533044
9.80000019073486	1892.40356445313	8.14155861735344	4.28780494257808	0.0856829285621643	48.524412
9.89999961853027	1895.18859863281	8.22486821562052	4.34268312528729	0.086707316339016	48.595824
10	1896.21215820313	8.30794777721167	4.39390260726213	0.08780487626791	48.622072
10.1000003814697	1897.77124023438	8.39125830680132	4.45243902504444	0.0889756083488464	48.662048
10.1999998092651	1900.1796875	8.47456883639097	4.51097544282675	0.0900731682777405	48.723804
10.3000001907349	1901.00500488281	8.55764746665955	4.56951232627034	0.0912439003586769	48.744968
10.3999996185303	1903.95971679688	8.6409579962492	4.62073180824518	0.0922682881355286	48.820732
10.5	1906.689453125	8.72426852583885	4.67926822602749	0.0934390276670456	48.890728
10.5999994277954	1907.67639160156	8.8075790554285	4.72317077219486	0.0943902432918549	48.916032
10.6999998092651	1907.05615234375	8.89088865369558	4.7743902541697	0.0954146310687065	48.900128
10.8000001907349	1909.40051269531	8.97443015128374	4.82926843687892	0.0965121984481812	48.960244
10.8999996185303	1911.01013183594	9.05750971287489	4.88414615392685	0.0976097583770752	49.001516
11	1908.08386230469	9.14105027914047	4.94999997317791	0.098780483007431	48.92648
11.1000003814697	1912.30603027344	9.22459177672863	5.00853639096022	0.10002438724041	49.034744
11.1999998092651	1909.01098632813	9.30767133831978	5.0707315094769	0.101268291473389	48.950256
11.3000001907349	1910.33044433594	9.39121190458536	5.12560969218612	0.102439016103745	48.984088
11.3999996185303	1911.19799804688	9.47475340217352	5.18048787489533	0.103536583483219	49.006332
11.5	1914.181640625	9.55783296376467	5.23902429267764	0.104707323014736	49.08284
11.5999994277954	1913.23413085938	9.64137353003025	5.29756117612123	0.10580487549305	49.058544
11.6999998092651	1915.16381835938	9.72491502761841	5.35609759390354	0.106975615024567	49.108024
11.8000001907349	1914.81213378906	9.80822462588549	5.41463401168585	0.108146339654922	49.099004
11.8999996185303	1915.17358398438	9.89176612347364	5.47317089512944	0.109317071735859	49.108276
12	1917.55822753906	9.97507572174072	5.52804861217737	0.110487803816795	49.16942
12.1000003814697	1917.77722167969	10.0581552833319	5.58658549562097	0.111585363745689	49.175036
12.1999998092651	1916.53747558594	10.14169678092	5.6414632126689	0.112829267978668	49.143248
12.3000001907349	1917.9091796875	10.2247763425112	5.70000009611249	0.113926827907562	49.17842
12.3999996185303	1917.70202636719	10.3078559041023	5.76219521462917	0.115097567439079	49.173108
12.5	1915.18200683594	10.3913964703679	5.82073163241148	0.116268292069435	49.108492
12.5999994277954	1916.77099609375	10.4747069999576	5.87926851585507	0.117439024150372	49.149236
12.6999998092651	1917.77624511719	10.5577865615487	5.93780493363738	0.118609756231308	49.175012
12.8000001907349	1917.3896484375	10.6413271278143	5.9926831163466	0.11963415145874	49.165096
12.8999996185303	1917.72692871094	10.7246376574039	6.0512195341289	0.120951220393181	49.173748
13	1917.41687011719	10.8079481869936	6.10975595191121	0.122121952474117	49.165796
13.1000003814697	1917.79162597656	10.8914887532592	6.16463413462043	0.123146340250969	49.175404
13.1999998092651	1915.09533691406	10.9745683148503	6.23048795387149	0.12446340918541	49.106268
13.3000001907349	1917.62817382813	11.05787884444	6.29268307238817	0.125707313418388	49.171212
13.3999996185303	1915.42639160156	11.1414194107056	6.35487819090486	0.126951217651367	49.114756
13.5	1914.24670410156	11.2247299402952	6.4060976728797	0.128048777580261	49.084508
13.5999994277954	1911.13549804688	11.3078095018864	6.46097538992763	0.129146337509155	49.004732
13.6999998092651	1914.02978515625	11.3915810361505	6.53048790991306	0.130463406443596	49.078944
13.8000001907349	1913.60424804688	11.4748915657401	6.58536609262228	0.131634145975113	49.068032
13.8999996185303	1912.2001953125	11.5579711273313	6.64390251040459	0.132804870605469	49.032032
14	1913.56909179688	11.6415116935968	6.70975632965565	0.134121954441071	49.067132
14.1000003814697	1911.69665527344	11.725053191185	6.77195144817233	0.135292679071426	49.01912
14.1999998092651	1911.35119628906	11.8083637207747	6.83414656668901	0.136536583304405	49.01026
14.3000001907349	1911.83374023438	11.8919042870402	6.90365862101316	0.137926831841469	49.022636
14.3999996185303	1912.67175292969	11.9752148166299	6.96219503879547	0.139170736074448	49.044124
14.5	1909.88684082031	12.0587553828955	7.02439015731215	0.140341460704803	48.972712
14.5999994277954	1909.04260253906	12.1420659124851	7.08658527582884	0.141585364937782	48.951064
14.6999998092651	1910.59643554688	12.2253764420748	7.14512215927243	0.142756089568138	48.990908
14.8000001907349	1908.83813476563	12.3089170083404	7.21463421359658	0.144146353006363	48.945824
14.8999996185303	1906.05444335938	12.39222753793	7.28048803284764	0.145463407039642	48.874444
15	1905.33776855469	12.4753070995212	7.34268315136433	0.146707311272621	48.856068
15.1000003814697	1903.8271484375	12.5586176291108	7.39756086841226	0.147878050804138	48.817332
15.1999998092651	1904.92028808594	12.6419272273779	7.47073162347078	0.149341464042664	48.845364
15.3000001907349	1904.63171386719	12.725006788969	7.53658544272184	0.150585368275642	48.837964
15.3999996185303	1907.0927734375	12.8083173185587	7.59878056123853	0.151902437210083	48.901068
15.5	1901.14208984375	12.8916278481483	7.66097567975521	0.1530731767416	48.748484
15.5999994277954	1902.81799316406	12.9749374464154	7.72682949900627	0.154390245676041	48.791456
15.6999998092651	1900.98449707031	13.0580170080066	7.79634155333042	0.155707314610481	48.744444
15.8000001907349	1898.25988769531	13.1413275375962	7.86219537258148	0.157097563147545	48.67458
15.8999996185303	1899.14587402344	13.2246380671859	7.93170742690563	0.158560991287231	48.697296
16	1899.34216308594	13.3081786334515	7.99756124615669	0.159878045320511	48.702328
16.1000003814697	1896.13464355469	13.3914891630411	8.06707330048084	0.161195114254951	48.620084
16.2000007629395	1894.84375	13.4747987613082	8.1329271197319	0.162512198090553	48.586984
16.2999992370605	1896.43798828125	13.5581092908978	8.19878093898296	0.163829267024994	48.62786
16.3999996185303	1892.97229003906	13.641650788486	8.26829299330711	0.165219515562058	48.538996
16.5	1893.0029296875	13.7247303500772	8.33414681255817	0.166536584496498	48.53978
16.6000003814697	1894.67016601563	13.8082709163427	8.39999970048666	0.1678536683321	48.582532
16.6999988555908	1893.09936523438	13.8915814459324	8.46585351973772	0.169243901968002	48.542256
16.7999992370605	1891.02661132813	13.9746610075235	8.53170733898878	0.170560985803604	48.489104
16.8999996185303	1889.05346679688	14.0582015737891	8.60121939331293	0.171951219439507	48.438512
17	1887.81665039063	14.1417430713773	8.67073144763708	0.173268303275108	48.406796
17.1000003814697	1884.80883789063	14.2248226329684	8.74024350196123	0.174658536911011	48.329672
17.2000007629395	1885.11840820313	14.308363199234	8.80609732121229	0.176048785448074	48.337608
17.2999992370605	1883.74279785156	14.3916737288237	8.87926854193211	0.177439019083977	48.302336
17.3999996185303	1883.86547851563	14.4747532904148	8.94512236118317	0.178756102919579	48.30548
17.5	1879.23815917969	14.5580628886819	9.00731701403856	0.180073171854019	48.186828
17.6000003814697	1880.78820800781	14.6413734182715	9.06951259821653	0.181243896484375	48.226576
17.6999988555908	1878.75769042969	14.7242220118642	9.13170725107193	0.182487800717354	48.174508
17.7999992370605	1880.28442382813	14.8075325414538	9.19756107032299	0.183878064155579	48.213656
17.8999996185303	1878.74353027344	14.890612103045	9.27073135972023	0.185195118188858	48.174148
18	1874.8564453125	14.9736916646361	9.34756081551313	0.186804890632629	48.074476
18.1000003814697	1875.24694824219	15.0567712262273	9.41707286983728	0.188195124268532	48.084488
18.2000007629395	1874.57434082031	15.1400808244944	9.48292668908834	0.189585372805595	48.06724
18.2999992370605	1874.01171875	15.2229303494096	9.54878050833941	0.190829262137413	48.052816
18.3999996185303	1870.17529296875	15.3062399476767	9.61829256266356	0.192146331071854	47.954444
18.5	1869.32019042969	15.3895504772663	9.69512201845646	0.193829268217087	47.932516
18.6000003814697	1867.83776855469	15.4726300388575	9.7682923078537	0.19521951675415	47.894504
18.6999988555908	1866.77307128906	15.5557096004486	9.83780529350042	0.196536600589752	47.867204
18.7999992370605	1864.8232421875	15.6392510980368	9.91097558289766	0.197999998927116	47.817208
18.8999996185303	1864.23120117188	15.7223306596279	9.98414680361748	0.199536591768265	47.802024
19	1862.80798339844	15.8058702945709	10.0573170930147	0.200999990105629	47.765532
19.1000003814697	1860.6533203125	15.8894117921591	10.1268291473389	0.202390238642693	47.710284
19.2000007629395	1861.58422851563	15.9727223217487	10.2036586031318	0.204000011086464	47.734152
19.2999992370605	1859.85144042969	16.0562638193369	10.2731706574559	0.205390244722366	47.68972
19.3999996185303	1855.21337890625	16.1398034542799	10.3463418781757	0.206707328557968	47.570792
19.5	1856.17895507813	16.2233449518681	10.419512167573	0.208243891596794	47.595552
19.6000003814697	1853.57739257813	16.3068864494562	10.4890242218971	0.209560975432396	47.528844
19.6999988555908	1850.18432617188	16.3901969790459	10.5621954426169	0.211097568273544	47.44184
19.7999992370605	1849.04858398438	16.473276540637	10.6390239670873	0.212634146213531	47.412716
19.8999996185303	1846.55358886719	16.5568180382252	10.7121951878071	0.214097559452057	47.34874
20	1845.78869628906	16.6403576731682	10.7890246436	0.215560972690582	47.329128
20.1000003814697	1844.67895507813	16.7234372347593	10.8658540993929	0.217170730233192	47.300672
20.2000007629395	1845.16711425781	16.8069787323475	10.9426826238632	0.218634143471718	47.313192
20.2999992370605	1840.06225585938	16.8902892619371	11.0121946781874	0.220097571611404	47.182292
20.3999996185303	1837.75622558594	16.9733688235283	11.0853658989072	0.221634149551392	47.123164
20.5	1833.99243164063	17.0566793531179	11.1585361883044	0.223024398088455	47.026652
20.6000003814697	1828.42211914063	17.1399880200624	11.2317074090242	0.224560976028442	46.88382
20.6999988555908	1821.4931640625	17.2230675816536	11.3158533349633	0.226170733571053	46.706152
20.7999992370605	1805.69787597656	17.3061471432447	11.4365853369236	0.228585362434387	46.301132
20.8500003814697	1.94928705692291	17.3479188233614	11.6707319393754	0.230195134878159	0.049983
